Repository: ucf-photovoltaics/darts_multimodal_deeplearning

File: M55/M55_universal.csv (part 1 of 32)
ID_x,module-id,comment,exposure_time,current,voltage,iso,aperture,camera,filename,identifier,Crack,Contact,Corrosion,Interconnect,sinton_iv_id,Sample_ID,Batch_ID,Measurement_Date-Time,date_y,time_y,load_voltage,reference_constant,voltage_temperature_coefficient,temperature-offset,setpoint-initial,step-size-one,step-size-switch,step-size-two,setpoint-isc-voltage,pulse-wait-time,pulse-wait-time-voc,pulse-length,pulse-wait-time-voc-length,ID_y,User_ID,txt_filename,mfr_filename,Isc_(A),Voc_(V),Imp_(A),Vmp_(V),Pmp_(W),FF_(percent),Efficiency_(percent),Rsh_(ohm),Rs_(ohm),Jsc_(A/cm2),Voc_(V/cell),Jmp_(A/cm2),Vmp_(V/cell),Pmp_(W/cm2),Cell_Efficiency_(percent),Rsh_(ohm-cm2),Rs_(ohm-cm2),ILoad_(A),VLoad_(V),FFLoad_(percent),PLoad_(W),EffLoad_(percent),RsLoad_(ohm),JLoad_(A/cm2),VLoad_(V/cell),PLoad_(W/cm2),Cell_EffLoad_(percent),RsLoad_(ohm-cm2),Rs_Modulation_(ohm-cm2),Measured_Temperature_(C),Total_Test_Time_(s),pJmp_(A/cm2),pVmp_(V/cell),pPmp_(W/cm2),pFF_(percent),pEfficiency_(percent),n_at_1_sun,Jo1_(A/cm2),Jo2_(A/cm2),Jo_at_Vmp_(fA/cm2),Jo_at_Voc_(fA/cm2),Lifetime_at_Vmp_(us),Doping_(cm-3),Measured_Resistivity_(Ohm-cm),Measured_Thickness_(cm),Max_Intensity_(suns),Intensity_@_flash_cutoff_(suns),V_at_Isc_(V),dV/dt,V_Pad_0_(V),Capacitance_(uF/cm2),Pmp_Error_due_to_Capacitance_(percent),Pm/Pe,Total_IV_Curve_Loss_(percent),BulkSRH_AND_Jo_Power_Loss_(percent),Rs_Power_Loss_(percent),Rsh_Power_Loss_(percent),Richter_Limit_Efficiency_(percent),Delta_Power_per_(fA/cm2)_at_pVmp_(percent),Dark_Break_Interpolated,Calibration,Resistivity_(ohm-cm),Analysis_Resistivity_(ohm-cm),Sample_Type,Thickness_(cm),Cell_Area_(cm2),Total_Area_(cm2),Number_of_Cells_per_String,Number_of_Strings,Temperature_(C),Intensity_(suns),Analysis_Type,Nominal_Load_Voltage_(mV/cell),Rs_Modulation_Target_(ohm-cm2),Reference_Constant_(V/sun),Voltage_Temperature_Coefficient_(mV/C),Temperature_Offset_(C),Power_per_Sun_(W/m2),Conductivity_Modulation_(ohm-cm2/V),Auger_Coefficient,Band_Gap_Narrowing,Fit_Method,Carrier_Density_Center_Point_(cm-3),Percent_Fit,Lower_Bound_(cm-3),Upper_Bound_(cm-3),Rsh_Lifetime_Correction,Rsh_Measurement_Method,SunsVoc_Rsh_Voltage_(V),Do_Dark_Break_Measurement,Temperature_Measurement_Method,Number_of_dRsh_Points,dRsh_Output_Vlimit_(V),Current_Transfer,Voltage_Transfer,Temperature_Transfer,Final_Bin,Bin_Index,Do_Doping_Measurement,Doping_Sample_Time_(us),Doping_Measurement_Length_(us),Measurement_Type,Comments,Measurement_Date-Time_String,Software_Version,Recipe_Filename,Forward_Dark_IV_Interpolated?,Doping_Calibration_Factor_(V/sun),Vmp_Correction_Factor_(percent),Flash_1/e_Decay_Time_(ms),Missed_Flashes,Auger_Method,Photon_Recycling,Photon_Recycling_Equation,module_id,identifier_defect,Measurement_DateTime,square,ring,crack,bright_crack,hotspot,gridline_darkening,near_busbar,shattered,serial_number,datetime
,,,,,,,,,,,,,,,,,,,,,,,,,,,,,,,,,,,,,,,,,,,,,,,,,,,,,,,,,,,,,,,,,,,,,,,,,,,,,,,,,,,,,,,,,,,,,,,,,,,,,,,,,,,,,,,,,,,,,,,,,,,,,,,,,,,,,,,,,,,,,,,,,,,,,,,,,20220114_154550_SHELL_M55_6320427218,2022-01-14 15:45:50,0.965478774722222,0.0061123225944444,0.0244343655583333,0.0092873323805555,0.0544036328972222,0.0012216373061111,0.0009283146436111,0.0003307309858333,6320427218.0,2022-01-14 15:45:50
,,,,,,,,,,20220114_170700_SHELL_M55_6320427218,,,,,19690.0,20220114_170657_6320427218_01,20220114_SHELL_M55,2022-01-14 17:07:00,20220114.0,170657,483.0,0.247409,2.2,-0.6,0.0,60.0,440.0,18.0,0.0,1500.0,3000.0,5000.0,180000.0,23898.0,DJC,IVT20220114-SHELL_M55-20220114_170657_6320427218_X_01.txt,IVT20220114-SHELL_M55-20220114_170657_6320427218_X_01.mfr,3.01802,21.498866,2.730858,16.513422,45.095805,69.502191,10.66599,1178.907111,0.951395,0.02877,0.597191,0.026033,0.458706,0.011941,11.94148,3435.204333,2.772259,2.730858,16.513422,69.502191,45.095805,10.66599,0.951395,0.026033,0.458706,0.011941,11.94148,2.772259,5.575946,22.304715,47.856494,0.027043,0.516441,0.013966,81.285529,13.966028,0.96503,1.97e-12,2.92e-08,,,13.520445,5290000000000000.0,2.691309,,1.173624,0.544091,1.905845,1371.484233,16.513422,1.46695,,,,9.728575,13.594526,0.537148,,,0.0,0.0,2.691309,,p-type,0.018,104.9,4228.0,36.0,1.0,25.0,1.0,Generalized,483.0,3.409317,0.247409,2.2,-0.6,1000.0,13.6157,1.66e-30,OFF,Center Point,3000000000000000.0,30.0,2000000000000000.0,4000000000000000.0,OFF,SunsVoc Rsh (Module),0.45,0.0,Thermocouple,2.0,10.0,-0.05,3.0108,0.01,A,0.0,1.0,0.0,0.0,Full IV,,1/14/2022 17:07,,FSEC_Shell-M55.mfi,,,,,,Sinton,,,F0201-0061,,,,,,,,,,,6320427218.0,2022-01-14 17:07:00
,,,,,,,,,,20220114_170800_SHELL_M55_6320427218,,,,,19691.0,20220114_170802_6320427218_02,20220114_SHELL_M55,2022-01-14 17:08:00,20220114.0,170802,483.0,0.247409,2.2,-0.6,0.0,60.0,440.0,18.0,0.0,1500.0,3000.0,5000.0,180000.0,23899.0,DJC,IVT20220114-SHELL_M55-20220114_170802_6320427218_X_02.txt,IVT20220114-SHELL_M55-20220114_170802_6320427218_X_02.mfr,3.019398,21.490441,2.732303,16.506827,45.101658,69.506719,10.667374,1145.08197,0.954152,0.028784,0.596957,0.026047,0.458523,0.011943,11.94303,3336.641628,2.780292,2.732303,16.506827,69.506719,45.101658,10.667374,0.954152,0.026047,0.458523,0.011943,11.94303,2.780292,5.590212,22.323884,47.702559,0.02705,0.51663,0.013975,81.332377,13.97498,0.966442,1.97e-12,2.88e-08,,,13.611526,5370000000000000.0,2.651943,,1.170451,0.542774,1.868552,1413.103132,16.506827,1.44838,,,,9.536139,13.639482,0.55283,,,0.0,0.0,2.651943,,p-type,0.018,104.9,4228.0,36.0,1.0,25.0,1.0,Generalized,483.0,3.432742,0.247409,2.2,-0.6,1000.0,13.758438,1.66e-30,OFF,Center Point,3000000000000000.0,30.0,2000000000000000.0,4000000000000000.0,OFF,SunsVoc Rsh (Module),0.45,0.0,Thermocouple,2.0,10.0,-0.05,3.0108,0.01,A,0.0,1.0,0.0,0.0,Full IV,,1/14/2022 17:08,,FSEC_Shell-M55.mfi,,,,,,Sinton,,,F0201-0061,,,,,,,,,,,6320427218.0,2022-01-14 17:08:00
,,,,,,,,,,20220114_171000_SHELL_M55_6320427218,,,,,19692.0,20220114_170914_6320427218_01,20220114_SHELL_M55,2022-01-14 17:10:00,20220114.0,170914,483.0,0.247409,2.2,-0.6,0.0,60.0,440.0,18.0,0.0,1500.0,3000.0,5000.0,180000.0,23900.0,DJC,IVT20220114-SHELL_M55-20220114_170914_6320427218_X_01.txt,IVT20220114-SHELL_M55-20220114_170914_6320427218_X_01.mfr,3.019984,21.490249,2.731258,16.51533,45.107635,69.503061,10.668788,1130.145229,0.953237,0.028789,0.596951,0.026037,0.458759,0.011945,11.944613,3293.117624,2.777628,2.731258,16.51533,69.503061,45.107635,10.668788,0.953237,0.026037,0.458759,0.011945,11.944613,2.777628,5.490911,22.339872,47.745008,0.027058,0.516594,0.013978,81.335266,13.978064,0.964382,1.97e-12,2.89e-08,,,13.500832,5260000000000000.0,2.705357,,1.171724,0.540376,1.865429,1343.537683,16.51533,1.486523,,,,9.866741,13.617636,0.560174,,,0.0,0.0,2.705357,,p-type,0.018,104.9,4228.0,36.0,1.0,25.0,1.0,Generalized,483.0,3.410942,0.247409,2.2,-0.6,1000.0,13.685242,1.66e-30,OFF,Center Point,3000000000000000.0,30.0,2000000000000000.0,4000000000000000.0,OFF,SunsVoc Rsh (Module),0.45,0.0,Thermocouple,2.0,10.0,-0.05,3.0108,0.01,A,0.0,1.0,0.0,0.0,Full IV,,1/14/2022 17:10,,FSEC_Shell-M55.mfi,,,,,,Sinton,,,F0201-0061,,,,,,,,,,,6320427218.0,2022-01-14 17:10:00
,,,,,,,,,,,,,,,,,,,,,,,,,,,,,,,,,,,,,,,,,,,,,,,,,,,,,,,,,,,,,,,,,,,,,,,,,,,,,,,,,,,,,,,,,,,,,,,,,,,,,,,,,,,,,,,,,,,,,,,,,,,,,,,,,,,,,,,,,,,,,,,,,,,,,,,,,20220126_120042_SHELL_M55_6320427218,2022-01-26 12:00:42,0.9944769658333332,0.0024053871586111,0.0585136980277777,0.0082023073694444,0.0162440037277777,0.0010453767825,0.00147788494,0.0002261391672222,6320427218.0,2022-01-26 12:00:42
19882.0,F0201-0061,X,3.0,0.025,15.728,1000,9/5,DSLR-CMOS,20220128_110333_SHELL_M55_6320427218_X_3s_0.025A_15.728V.jpg,20220128_110333_SHELL_M55_6320427218,,,,,,,,,,,,,,,,,,,,,,,,,,,,,,,,,,,,,,,,,,,,,,,,,,,,,,,,,,,,,,,,,,,,,,,,,,,,,,,,,,,,,,,,,,,,,,,,,,,,,,,,,,,,,,,,,,,,,,,,,,,,,,,,,,,,,,,,,,,,,,,,,,,,,,,,,6320427218.0,2022-01-28 11:03:33
19883.0,F0201-0061,X,3.0,0.195,18.97,1000,9/5,DSLR-CMOS,20220128_110402_SHELL_M55_6320427218_X_3s_0.195A_18.970V.jpg,20220128_110402_SHELL_M55_6320427218,8.786682,0.0,0.0,0.0,,,,,,,,,,,,,,,,,,,,,,,,,,,,,,,,,,,,,,,,,,,,,,,,,,,,,,,,,,,,,,,,,,,,,,,,,,,,,,,,,,,,,,,,,,,,,,,,,,,,,,,,,,,,,,,,,,,,,,,,,,,,,,,,,,,,,,,,,,,,,,,,,,,,,6320427218.0,2022-01-28 11:04:02
19884.0,F0201-0061,X,3.0,0.296,19.525,1000,9/5,DSLR-CMOS,20220128_110431_SHELL_M55_6320427218_X_3s_0.296A_19.525V.jpg,20220128_110431_SHELL_M55_6320427218,17.4224051,0.0,0.0,0.0,,,,,,,,,,,,,,,,,,,,,,,,,,,,,,,,,,,,,,,,,,,,,,,,,,,,,,,,,,,,,,,,,,,,,,,,,,,,,,,,,,,,,,,,,,,,,,,,,,,,,,,,,,,,,,,,,,,,,,,,,,,,,,,,,,,,,,,,,,,,,,,,,,,,,6320427218.0,2022-01-28 11:04:31
19885.0,F0201-0061,X,1.0,1.392,21.748,1000,9/5,DSLR-CMOS,20220128_110641_SHELL_M55_6320427218_X_1s_1.392A_21.748V.jpg,20220128_110641_SHELL_M55_6320427218,2.9680358,0.0007143,0.0010969,2.55e-05,,,,,,,,,,,,,,,,,,,,,,,,,,,,,,,,,,,,,,,,,,,,,,,,,,,,,,,,,,,,,,,,,,,,,,,,,,,,,,,,,,,,,,,,,,,,,,,,,,,,,,,,,,,,,,,,,,,,,,,,,,,,,,,,,,,,,,,,,,,,,,,,,,,,,6320427218.0,2022-01-28 11:06:41
19886.0,F0201-0061,X,1.0,2.394,22.826,1000,9/5,DSLR-CMOS,20220128_110704_SHELL_M55_6320427218_X_1s_2.394A_22.826V.jpg,20220128_110704_SHELL_M55_6320427218,4.7270561,0.0,0.0,0.0,,,,,,,,,,,,,,,,,,,,,,,,,,,,,,,,,,,,,,,,,,,,,,,,,,,,,,,,,,,,,,,,,,,,,,,,,,,,,,,,,,,,,,,,,,,,,,,,,,,,,,,,,,,,,,,,,,,,,,,,,,,,,,,,,,,,,,,,,,,,,,,,,,,,,6320427218.0,2022-01-28 11:07:04
19887.0,F0201-0061,X,1.0,3.393,23.663,1000,9/5,DSLR-CMOS,20220128_110727_SHELL_M55_6320427218_X_1s_3.393A_23.663V.jpg,20220128_110727_SHELL_M55_6320427218,1.7402536,0.0,0.0,0.0,,,,,,,,,,,,,,,,,,,,,,,,,,,,,,,,,,,,,,,,,,,,,,,,,,,,,,,,,,,,,,,,,,,,,,,,,,,,,,,,,,,,,,,,,,,,,,,,,,,,,,,,,,,,,,,,,,,,,,,,,,,,,,,,,,,,,,,,,,,,,,,,,,,,,6320427218.0,2022-01-28 11:07:27
,,,,,,,,,,20220129_121600_SHELL_M55_6320427222,,,,,20108.0,20220129_121520_6320427222_01,20220129_SHELL_M55,2022-01-29 12:16:00,20220129.0,121520,483.0,0.247326411,2.2,-0.6,0.0,60.0,440.0,18.0,0.0,1500.0,3000.0,5000.0,180000.0,24316.0,DJC,IVT20220129-SHELL_M55-20220129_121520_6320427222_X_01.txt,IVT20220129-SHELL_M55-20220129_121520_6320427222_X_01.mfr,3.12569,21.557344,2.772343,15.182006,42.089721,62.464745,9.954996,1497.689396,1.51941,0.029797,0.598815,0.026428,0.421722,0.011145,11.145462,4364.10049,4.427392,2.772343,15.182006,62.464745,42.089721,9.954996,1.51941,0.026428,0.421722,0.011145,11.145462,4.427392,6.545654,21.394921,49.337949,0.028068,0.518556,0.014555,81.573027,14.554915,0.956548,1.98e-12,2.48e-08,,,0.0,4140000000000000.0,3.406919,,1.167911,0.541248,2.268963,1686.502777,15.182006,2.530111,,,,,21.719361,0.414293,,,0.0,0.0,3.406919,,p-type,0.018,104.9,4228.0,36.0,1.0,25.0,1.0,Generalized,483.0,4.974309,0.247326,2.2,-0.6,1000.0,18.350253,1.66e-30,OFF,Center Point,3000000000000000.0,30.0,2000000000000000.0,4000000000000000.0,OFF,SunsVoc Rsh (Module),0.45,0.0,Thermocouple,2.0,10.0,-0.05,3.0108,0.01,A,0.0,1.0,0.0,0.0,Full IV,,1/29/2022 12:16,,FSEC_Shell-M55.mfi,,,,,,Sinton,,,F0201-0120,,,,,,,,,,,6320427222.0,2022-01-29 12:16:00
,,,,,,,,,,20220129_121700_SHELL_M55_6320427222,,,,,20109.0,20220129_121626_6320427222_02,20220129_SHELL_M55,2022-01-29 12:17:00,20220129.0,121626,483.0,0.247326411,2.2,-0.6,0.0,60.0,440.0,18.0,0.0,1500.0,3000.0,5000.0,180000.0,24317.0,DJC,IVT20220129-SHELL_M55-20220129_121626_6320427222_X_02.txt,IVT20220129-SHELL_M55-20220129_121626_6320427222_X_02.mfr,3.127261,21.551831,2.776994,15.15411,42.082872,62.439168,9.953376,1495.154106,1.524613,0.029812,0.598662,0.026473,0.420947,0.011144,11.143648,4356.712936,4.442553,2.776994,15.15411,62.439168,42.082872,9.953376,1.524613,0.026473,0.420947,0.011144,11.143648,4.442553,7.036864,21.477092,49.224617,0.028083,0.518623,0.014565,81.607512,14.564662,0.960238,1.97e-12,2.48e-08,,,0.0,4260000000000000.0,3.316298,,1.16776,0.545164,2.492639,1767.043637,15.15411,2.444989,,,,,21.837487,0.41465,,,0.0,0.0,3.316298,,p-type,0.018,104.9,4228.0,36.0,1.0,25.0,1.0,Generalized,483.0,4.98013,0.247326,2.2,-0.6,1000.0,17.992418,1.66e-30,OFF,Center Point,3000000000000000.0,30.0,2000000000000000.0,4000000000000000.0,OFF,SunsVoc Rsh (Module),0.45,0.0,Thermocouple,2.0,10.0,-0.05,3.0108,0.01,A,0.0,1.0,0.0,0.0,Full IV,,1/29/2022 12:17,,FSEC_Shell-M55.mfi,,,,,,Sinton,,,F0201-0120,,,,,,,,,,,6320427222.0,2022-01-29 12:17:00
,,,,,,,,,,20220129_121900_SHELL_M55_6320427222,,,,,20110.0,20220129_121740_6320427222_01,20220129_SHELL_M55,2022-01-29 12:19:00,20220129.0,121740,483.0,0.247326411,2.2,-0.6,0.0,60.0,440.0,18.0,0.0,3000.0,3000.0,15000.0,180000.0,24318.0,DJC,IVT20220129-SHELL_M55-20220129_121740_6320427222_X_01.txt,IVT20220129-SHELL_M55-20220129_121740_6320427222_X_01.mfr,3.129871,21.551694,2.775535,15.148226,42.044437,62.330506,9.944285,1484.759994,1.532291,0.029837,0.598658,0.026459,0.420784,0.011133,11.13347,4326.425649,4.464927,2.775535,15.148226,62.330506,42.044437,9.944285,1.532291,0.026459,0.420784,0.011133,11.13347,4.464927,6.938026,21.589324,90.332486,0.028103,0.518712,0.014577,81.611308,14.577406,0.958614,1.96e-12,2.5e-08,,,0.0,4260000000000000.0,3.313146,,1.157232,0.104805,2.524585,1724.928539,15.148226,2.477382,,,,,21.921008,0.417489,,,0.0,0.0,3.313146,,p-type,0.018,104.9,4228.0,36.0,1.0,25.0,1.0,Generalized,483.0,5.032065,0.247326,2.2,-0.6,1000.0,18.165429,1.66e-30,OFF,Center Point,3000000000000000.0,30.0,2000000000000000.0,4000000000000000.0,OFF,SunsVoc Rsh (Module),0.45,0.0,Thermocouple,2.0,10.0,-0.05,3.0108,0.01,A,0.0,1.0,0.0,0.0,Full IV,,1/29/2022 12:19,,FSEC_Shell-M55.mfi,,,,,,Sinton,,,F0201-0120,,,,,,,,,,,6320427222.0,2022-01-29 12:19:00
20446.0,F0201-0120,X,3.0,0.025,16.35,1000,9/5,DSLR-CMOS,20220129_122123_SHELL_M55_6320427222_X_3s_0.025A_16.350V.jpg,20220129_122123_SHELL_M55_6320427222,,,,,,,,,,,,,,,,,,,,,,,,,,,,,,,,,,,,,,,,,,,,,,,,,,,,,,,,,,,,,,,,,,,,,,,,,,,,,,,,,,,,,,,,,,,,,,,,,,,,,,,,,,,,,,,,,,,,,,,,,,,,,,,,,,,,,,,,,,,,,,,,,,,,,,,,,6320427222.0,2022-01-29 12:21:23
20447.0,F0201-0120,X,3.0,0.195,19.243,1000,9/5,DSLR-CMOS,20220129_122146_SHELL_M55_6320427222_X_3s_0.195A_19.243V.jpg,20220129_122146_SHELL_M55_6320427222,14.2132768,0.0,0.0,0.0,,,,,,,,,,,,,,,,,,,,,,,,,,,,,,,,,,,,,,,,,,,,,,,,,,,,,,,,,,,,,,,,,,,,,,,,,,,,,,,,,,,,,,,,,,,,,,,,,,,,,,,,,,,,,,,,,,,,,,,,,,,,,,,,,,,,,,,,,,,,,,,,,,,,,6320427222.0,2022-01-29 12:21:46
20448.0,F0201-0120,X,3.0,0.296,19.828,1000,9/5,DSLR-CMOS,20220129_122210_SHELL_M55_6320427222_X_3s_0.296A_19.828V.jpg,20220129_122210_SHELL_M55_6320427222,24.1263954,0.0,0.0,0.0,,,,,,,,,,,,,,,,,,,,,,,,,,,,,,,,,,,,,,,,,,,,,,,,,,,,,,,,,,,,,,,,,,,,,,,,,,,,,,,,,,,,,,,,,,,,,,,,,,,,,,,,,,,,,,,,,,,,,,,,,,,,,,,,,,,,,,,,,,,,,,,,,,,,,6320427222.0,2022-01-29 12:22:10
20449.0,F0201-0120,X,1.0,1.392,22.526,1000,9/5,DSLR-CMOS,20220129_122233_SHELL_M55_6320427222_X_1s_1.392A_22.526V.jpg,20220129_122233_SHELL_M55_6320427222,4.5708238,0.0,0.0,0.0,,,,,,,,,,,,,,,,,,,,,,,,,,,,,,,,,,,,,,,,,,,,,,,,,,,,,,,,,,,,,,,,,,,,,,,,,,,,,,,,,,,,,,,,,,,,,,,,,,,,,,,,,,,,,,,,,,,,,,,,,,,,,,,,,,,,,,,,,,,,,,,,,,,,,6320427222.0,2022-01-29 12:22:33
20450.0,F0201-0120,X,1.0,2.394,23.945,1000,9/5,DSLR-CMOS,20220129_122250_SHELL_M55_6320427222_X_1s_2.394A_23.945V.jpg,20220129_122250_SHELL_M55_6320427222,2.0707907,0.0,0.0,0.0,,,,,,,,,,,,,,,,,,,,,,,,,,,,,,,,,,,,,,,,,,,,,,,,,,,,,,,,,,,,,,,,,,,,,,,,,,,,,,,,,,,,,,,,,,,,,,,,,,,,,,,,,,,,,,,,,,,,,,,,,,,,,,,,,,,,,,,,,,,,,,,,,,,,,6320427222.0,2022-01-29 12:22:50
20451.0,F0201-0120,X,1.0,3.392,25.119,1000,9/5,DSLR-CMOS,20220129_122308_SHELL_M55_6320427222_X_1s_3.392A_25.119V.jpg,20220129_122308_SHELL_M55_6320427222,1.2801013,0.0,0.0,0.0,,,,,,,,,,,,,,,,,,,,,,,,,,,,,,,,,,,,,,,,,,,,,,,,,,,,,,,,,,,,,,,,,,,,,,,,,,,,,,,,,,,,,,,,,,,,,,,,,,,,,,,,,,,,,,,,,,,,,,,,,,,,,,,,,,,,,,,,,,,,,,,,,,,,,6320427222.0,2022-01-29 12:23:08
,,,,,,,,,,,,,,,,,,,,,,,,,,,,,,,,,,,,,,,,,,,,,,,,,,,,,,,,,,,,,,,,,,,,,,,,,,,,,,,,,,,,,,,,,,,,,,,,,,,,,,,,,,,,,,,,,,,,,,,,,,,,,,,,,,,,,,,,,,,,,,,,,,,,,,,,,20220202_101634_SHELL_M55_6320427222,2022-02-02 10:16:34,0.9801123083333332,0.0031842390694444,0.0539518560833333,0.0095778664394444,0.0439417558846666,0.0013433899313888,0.0016903083097222,0.0002253877660277,6320427222.0,2022-02-02 10:16:34
,,,,,,,,,,20220129_170300_SHELL_M55_6320427223,,,,,20165.0,20220129_170255_6320427223_01,20220129_SHELL_M55,2022-01-29 17:03:00,20220129.0,170255,483.0,0.247326411,2.2,-0.6,0.0,60.0,440.0,18.0,0.0,1500.0,3000.0,5000.0,180000.0,24373.0,DJC,IVT20220129-SHELL_M55-20220129_170255_6320427223_X_01.txt,IVT20220129-SHELL_M55-20220129_170255_6320427223_X_01.mfr,3.105433,21.653151,2.811144,16.024806,45.048031,66.993492,10.65469,1487.669229,1.163847,0.029604,0.601476,0.026798,0.445134,0.011929,11.928829,4334.902837,3.391322,2.811144,16.024806,66.993492,45.048031,10.65469,1.163847,0.026798,0.445134,0.011929,11.928829,3.391322,5.890263,21.86936,49.425936,0.027893,0.521,0.014532,81.61449,14.532237,0.972837,1.78e-12,2.27e-08,,,0.0,4390000000000000.0,3.216695,,1.167477,0.541683,2.323186,1492.624569,16.024806,2.149152,,,,,16.955062,0.417687,,,0.0,0.0,3.216695,,p-type,0.018,104.9,4228.0,36.0,1.0,25.0,1.0,Generalized,483.0,3.853822,0.247326,2.2,-0.6,1000.0,13.225738,1.66e-30,OFF,Center Point,3000000000000000.0,30.0,2000000000000000.0,4000000000000000.0,OFF,SunsVoc Rsh (Module),0.45,0.0,Thermocouple,2.0,10.0,-0.05,3.0108,0.01,A,0.0,1.0,0.0,0.0,Full IV,,1/29/2022 17:03,,FSEC_Shell-M55.mfi,,,,,,Sinton,,,F0201-0132,,,,,,,,,,,6320427223.0,2022-01-29 17:03:00
,,,,,,,,,,20220129_170500_SHELL_M55_6320427223,,,,,20166.0,20220129_170401_6320427223_02,20220129_SHELL_M55,2022-01-29 17:05:00,20220129.0,170401,483.0,0.247326411,2.2,-0.6,0.0,60.0,440.0,18.0,0.0,1500.0,3000.0,5000.0,180000.0,24374.0,DJC,IVT20220129-SHELL_M55-20220129_170401_6320427223_X_02.txt,IVT20220129-SHELL_M55-20220129_170401_6320427223_X_02.mfr,3.107535,21.649,2.812725,16.019434,45.058264,66.976214,10.657111,1445.528028,1.167175,0.029624,0.601361,0.026813,0.444984,0.011932,11.931539,4212.108059,3.401017,2.812725,16.019434,66.976214,45.058264,10.657111,1.167175,0.026813,0.444984,0.011932,11.931539,3.401017,5.831725,21.946987,49.342256,0.027918,0.521019,0.014546,81.650429,14.54569,0.971164,1.77e-12,2.28e-08,,,0.0,4190000000000000.0,3.366244,,1.163251,0.542826,2.73838,1481.709573,16.019434,2.265167,,,,,17.007964,0.429703,,,0.0,0.0,3.366244,,p-type,0.018,104.9,4228.0,36.0,1.0,25.0,1.0,Generalized,483.0,3.849943,0.247326,2.2,-0.6,1000.0,13.934903,1.66e-30,OFF,Center Point,3000000000000000.0,30.0,2000000000000000.0,4000000000000000.0,OFF,SunsVoc Rsh (Module),0.45,0.0,Thermocouple,2.0,10.0,-0.05,3.0108,0.01,A,0.0,1.0,0.0,0.0,Full IV,,1/29/2022 17:05,,FSEC_Shell-M55.mfi,,,,,,Sinton,,,F0201-0132,,,,,,,,,,,6320427223.0,2022-01-29 17:05:00
,,,,,,,,,,20220129_170600_SHELL_M55_6320427223,,,,,20167.0,20220129_170515_6320427223_01,20220129_SHELL_M55,2022-01-29 17:06:00,20220129.0,170515,483.0,0.247326411,2.2,-0.6,0.0,60.0,440.0,18.0,0.0,3000.0,3000.0,15000.0,180000.0,24375.0,DJC,IVT20220129-SHELL_M55-20220129_170515_6320427223_X_01.txt,IVT20220129-SHELL_M55-20220129_170515_6320427223_X_01.mfr,3.108225,21.650132,2.819376,15.969806,45.024887,66.908239,10.649216,1464.165865,1.175013,0.02963,0.601393,0.026877,0.443606,0.011923,11.922701,4266.416646,3.423856,2.819376,15.969806,66.908239,45.024887,10.649216,1.175013,0.026877,0.443606,0.011923,11.922701,3.423856,5.715111,22.044804,90.361013,0.027921,0.521118,0.01455,81.65374,14.550272,0.974686,1.77e-12,2.28e-08,,,0.0,4520000000000000.0,3.129495,,1.154778,0.105602,2.773536,1371.443183,15.969806,2.058635,,,,,17.18026,0.423704,,,0.0,0.0,3.129495,,p-type,0.018,104.9,4228.0,36.0,1.0,25.0,1.0,Generalized,483.0,3.855222,0.247326,2.2,-0.6,1000.0,13.55089,1.66e-30,OFF,Center Point,3000000000000000.0,30.0,2000000000000000.0,4000000000000000.0,OFF,SunsVoc Rsh (Module),0.45,0.0,Thermocouple,2.0,10.0,-0.05,3.0108,0.01,A,0.0,1.0,0.0,0.0,Full IV,,1/29/2022 17:06,,FSEC_Shell-M55.mfi,,,,,,Sinton,,,F0201-0132,,,,,,,,,,,6320427223.0,2022-01-29 17:06:00
20560.0,F0201-0132,X,3.0,0.025,16.359,1000,9/5,DSLR-CMOS,20220129_170831_SHELL_M55_6320427223_X_3s_0.025A_16.359V.jpg,20220129_170831_SHELL_M55_6320427223,,,,,,,,,,,,,,,,,,,,,,,,,,,,,,,,,,,,,,,,,,,,,,,,,,,,,,,,,,,,,,,,,,,,,,,,,,,,,,,,,,,,,,,,,,,,,,,,,,,,,,,,,,,,,,,,,,,,,,,,,,,,,,,,,,,,,,,,,,,,,,,,,,,,,,,,,6320427223.0,2022-01-29 17:08:31
20561.0,F0201-0132,X,3.0,0.195,19.238,1000,9/5,DSLR-CMOS,20220129_171014_SHELL_M55_6320427223_X_3s_0.195A_19.238V.jpg,20220129_171014_SHELL_M55_6320427223,5.0765536,0.0,0.0,0.0,,,,,,,,,,,,,,,,,,,,,,,,,,,,,,,,,,,,,,,,,,,,,,,,,,,,,,,,,,,,,,,,,,,,,,,,,,,,,,,,,,,,,,,,,,,,,,,,,,,,,,,,,,,,,,,,,,,,,,,,,,,,,,,,,,,,,,,,,,,,,,,,,,,,,6320427223.0,2022-01-29 17:10:14
20562.0,F0201-0132,X,3.0,0.296,19.795,1000,9/5,DSLR-CMOS,20220129_171036_SHELL_M55_6320427223_X_3s_0.296A_19.795V.jpg,20220129_171036_SHELL_M55_6320427223,15.6007268,0.0,0.0,0.0,,,,,,,,,,,,,,,,,,,,,,,,,,,,,,,,,,,,,,,,,,,,,,,,,,,,,,,,,,,,,,,,,,,,,,,,,,,,,,,,,,,,,,,,,,,,,,,,,,,,,,,,,,,,,,,,,,,,,,,,,,,,,,,,,,,,,,,,,,,,,,,,,,,,,6320427223.0,2022-01-29 17:10:36
20563.0,F0201-0132,X,1.0,1.392,22.204,1000,9/5,DSLR-CMOS,20220129_171057_SHELL_M55_6320427223_X_1s_1.392A_22.204V.jpg,20220129_171057_SHELL_M55_6320427223,3.6113704,0.0,0.0,0.0,,,,,,,,,,,,,,,,,,,,,,,,,,,,,,,,,,,,,,,,,,,,,,,,,,,,,,,,,,,,,,,,,,,,,,,,,,,,,,,,,,,,,,,,,,,,,,,,,,,,,,,,,,,,,,,,,,,,,,,,,,,,,,,,,,,,,,,,,,,,,,,,,,,,,6320427223.0,2022-01-29 17:10:57
20564.0,F0201-0132,X,1.0,2.394,23.385,1000,9/5,DSLR-CMOS,20220129_171113_SHELL_M55_6320427223_X_1s_2.394A_23.385V.jpg,20220129_171113_SHELL_M55_6320427223,2.4899867,0.0,0.0,0.0,,,,,,,,,,,,,,,,,,,,,,,,,,,,,,,,,,,,,,,,,,,,,,,,,,,,,,,,,,,,,,,,,,,,,,,,,,,,,,,,,,,,,,,,,,,,,,,,,,,,,,,,,,,,,,,,,,,,,,,,,,,,,,,,,,,,,,,,,,,,,,,,,,,,,6320427223.0,2022-01-29 17:11:13
20565.0,F0201-0132,X,1.0,3.392,24.327,1000,9/5,DSLR-CMOS,20220129_171128_SHELL_M55_6320427223_X_1s_3.392A_24.327V.jpg,20220129_171128_SHELL_M55_6320427223,0.9397461,0.0,0.0,0.0,,,,,,,,,,,,,,,,,,,,,,,,,,,,,,,,,,,,,,,,,,,,,,,,,,,,,,,,,,,,,,,,,,,,,,,,,,,,,,,,,,,,,,,,,,,,,,,,,,,,,,,,,,,,,,,,,,,,,,,,,,,,,,,,,,,,,,,,,,,,,,,,,,,,,6320427223.0,2022-01-29 17:11:28
,,,,,,,,,,,,,,,,,,,,,,,,,,,,,,,,,,,,,,,,,,,,,,,,,,,,,,,,,,,,,,,,,,,,,,,,,,,,,,,,,,,,,,,,,,,,,,,,,,,,,,,,,,,,,,,,,,,,,,,,,,,,,,,,,,,,,,,,,,,,,,,,,,,,,,,,,20220131_181528_SHELL_M55_6320427223,2022-01-31 18:15:28,0.9868913558333332,0.0026407236897222,0.0455872744722222,0.0077688512111111,0.04662052524825,0.0012998769766666,0.0018537112411111,0.0002017992605,6320427223.0,2022-01-31 18:15:28
,,,,,,,,,,20220129_201000_SHELL_M55_6320427224,,,,,20210.0,20220129_200911_6320427224_01,20220129_SHELL_M55,2022-01-29 20:10:00,20220129.0,200911,483.0,0.247326411,2.2,-0.6,0.0,60.0,440.0,18.0,0.0,1500.0,3000.0,5000.0,180000.0,24418.0,DJC,IVT20220129-SHELL_M55-20220129_200911_6320427224_X_01.txt,IVT20220129-SHELL_M55-20220129_200911_6320427224_X_01.mfr,3.109283,21.624965,2.799704,15.941271,44.630845,66.37729,10.556018,1672.358648,1.215065,0.02964,0.600693,0.026689,0.442813,0.011818,11.818358,4873.067282,3.540563,2.799704,15.941271,66.37729,44.630845,10.556018,1.215065,0.026689,0.442813,0.011818,11.818358,3.540563,6.977973,21.120765,49.377893,0.027956,0.520564,0.014553,81.73627,14.552996,0.962494,1.86e-12,2.11e-08,,,0.0,4350000000000000.0,3.249796,,1.168043,0.540314,2.085439,1874.924032,15.941271,2.282763,,,,,17.586753,0.371994,,,0.0,0.0,3.249796,,p-type,0.018,104.9,4228.0,36.0,1.0,25.0,1.0,Generalized,483.0,5.3821,0.247326,2.2,-0.6,1000.0,16.330565,1.66e-30,OFF,Center Point,3000000000000000.0,30.0,2000000000000000.0,4000000000000000.0,OFF,SunsVoc Rsh (Module),0.45,0.0,Thermocouple,2.0,10.0,-0.05,3.0108,0.01,A,0.0,1.0,0.0,0.0,Full IV,,1/29/2022 20:10,,FSEC_Shell-M55.mfi,,,,,,Sinton,,,F0201-0103,,,,,,,,,,,6320427224.0,2022-01-29 20:10:00
,,,,,,,,,,20220129_201100_SHELL_M55_6320427224,,,,,20211.0,20220129_201017_6320427224_02,20220129_SHELL_M55,2022-01-29 20:11:00,20220129.0,201017,483.0,0.247326411,2.2,-0.6,0.0,60.0,440.0,18.0,0.0,1500.0,3000.0,5000.0,180000.0,24419.0,DJC,IVT20220129-SHELL_M55-20220129_201017_6320427224_X_02.txt,IVT20220129-SHELL_M55-20220129_201017_6320427224_X_02.mfr,3.112738,21.615815,2.801169,15.933363,44.632042,66.333451,10.556301,1672.61387,1.220161,0.029673,0.600439,0.026703,0.442593,0.011819,11.818674,4873.810971,3.555412,2.801169,15.933363,66.333451,44.632042,10.556301,1.220161,0.026703,0.442593,0.011819,11.818674,3.555412,7.015179,21.17858,49.282756,0.027982,0.520717,0.014571,81.779138,14.570643,0.962406,1.85e-12,2.12e-08,,,0.0,4230000000000000.0,3.336786,,1.16154,0.540445,2.02361,1965.834313,15.933363,2.365561,,,,,17.66231,0.371681,,,0.0,0.0,3.336786,,p-type,0.018,104.9,4228.0,36.0,1.0,25.0,1.0,Generalized,483.0,5.439194,0.247326,2.2,-0.6,1000.0,17.469009,1.66e-30,OFF,Center Point,3000000000000000.0,30.0,2000000000000000.0,4000000000000000.0,OFF,SunsVoc Rsh (Module),0.45,0.0,Thermocouple,2.0,10.0,-0.05,3.0108,0.01,A,0.0,1.0,0.0,0.0,Full IV,,1/29/2022 20:11,,FSEC_Shell-M55.mfi,,,,,,Sinton,,,F0201-0103,,,,,,,,,,,6320427224.0,2022-01-29 20:11:00
,,,,,,,,,,20220129_201300_SHELL_M55_6320427224,,,,,20212.0,20220129_201131_6320427224_01,20220129_SHELL_M55,2022-01-29 20:13:00,20220129.0,201131,483.0,0.247326411,2.2,-0.6,0.0,60.0,440.0,18.0,0.0,3000.0,3000.0,15000.0,180000.0,24420.0,DJC,IVT20220129-SHELL_M55-20220129_201131_6320427224_X_01.txt,IVT20220129-SHELL_M55-20220129_201131_6320427224_X_01.mfr,3.113366,21.614415,2.81363,15.82412,44.523227,66.162659,10.530565,1673.547879,1.239107,0.029679,0.6004,0.026822,0.439559,0.01179,11.78986,4876.532568,3.61062,2.81363,15.82412,66.162659,44.523227,10.530565,1.239107,0.026822,0.439559,0.01179,11.78986,3.61062,6.982746,21.258292,90.325419,0.027994,0.520564,0.014573,81.779688,14.572738,0.960411,1.85e-12,2.13e-08,,,0.0,4190000000000000.0,3.367838,,1.158002,0.105049,2.017422,1771.430972,15.82412,2.286084,,,,,18.05436,0.370617,,,0.0,0.0,3.367838,,p-type,0.018,104.9,4228.0,36.0,1.0,25.0,1.0,Generalized,483.0,5.368325,0.247326,2.2,-0.6,1000.0,16.317805,1.66e-30,OFF,Center Point,3000000000000000.0,30.0,2000000000000000.0,4000000000000000.0,OFF,SunsVoc Rsh (Module),0.45,0.0,Thermocouple,2.0,10.0,-0.05,3.0108,0.01,A,0.0,1.0,0.0,0.0,Full IV,,1/29/2022 20:13,,FSEC_Shell-M55.mfi,,,,,,Sinton,,,F0201-0103,,,,,,,,,,,6320427224.0,2022-01-29 20:13:00
20650.0,F0201-0103,X,3.0,0.025,16.525,1000,9/5,DSLR-CMOS,20220129_201446_SHELL_M55_6320427224_X_3s_0.025A_16.525V.jpg,20220129_201446_SHELL_M55_6320427224,,,,,,,,,,,,,,,,,,,,,,,,,,,,,,,,,,,,,,,,,,,,,,,,,,,,,,,,,,,,,,,,,,,,,,,,,,,,,,,,,,,,,,,,,,,,,,,,,,,,,,,,,,,,,,,,,,,,,,,,,,,,,,,,,,,,,,,,,,,,,,,,,,,,,,,,,6320427224.0,2022-01-29 20:14:46
20651.0,F0201-0103,X,3.0,0.194,19.316,1000,9/5,DSLR-CMOS,20220129_201508_SHELL_M55_6320427224_X_3s_0.194A_19.316V.jpg,20220129_201508_SHELL_M55_6320427224,16.4283321,0.0,0.0,0.0,,,,,,,,,,,,,,,,,,,,,,,,,,,,,,,,,,,,,,,,,,,,,,,,,,,,,,,,,,,,,,,,,,,,,,,,,,,,,,,,,,,,,,,,,,,,,,,,,,,,,,,,,,,,,,,,,,,,,,,,,,,,,,,,,,,,,,,,,,,,,,,,,,,,,6320427224.0,2022-01-29 20:15:08
20652.0,F0201-0103,X,3.0,0.296,19.86,1000,9/5,DSLR-CMOS,20220129_201606_SHELL_M55_6320427224_X_3s_0.296A_19.860V.jpg,20220129_201606_SHELL_M55_6320427224,2.261043,0.0090708,0.0,0.0001759,,,,,,,,,,,,,,,,,,,,,,,,,,,,,,,,,,,,,,,,,,,,,,,,,,,,,,,,,,,,,,,,,,,,,,,,,,,,,,,,,,,,,,,,,,,,,,,,,,,,,,,,,,,,,,,,,,,,,,,,,,,,,,,,,,,,,,,,,,,,,,,,,,,,,6320427224.0,2022-01-29 20:16:06
20653.0,F0201-0103,X,1.0,1.392,22.307,1000,9/5,DSLR-CMOS,20220129_201627_SHELL_M55_6320427224_X_1s_1.392A_22.307V.jpg,20220129_201627_SHELL_M55_6320427224,2.7813011,0.0,0.0004847,0.0,,,,,,,,,,,,,,,,,,,,,,,,,,,,,,,,,,,,,,,,,,,,,,,,,,,,,,,,,,,,,,,,,,,,,,,,,,,,,,,,,,,,,,,,,,,,,,,,,,,,,,,,,,,,,,,,,,,,,,,,,,,,,,,,,,,,,,,,,,,,,,,,,,,,,6320427224.0,2022-01-29 20:16:27
20654.0,F0201-0103,X,1.0,2.394,23.537,1000,9/5,DSLR-CMOS,20220129_201643_SHELL_M55_6320427224_X_1s_2.394A_23.537V.jpg,20220129_201643_SHELL_M55_6320427224,1.9188751,0.0023606,0.0,0.0,,,,,,,,,,,,,,,,,,,,,,,,,,,,,,,,,,,,,,,,,,,,,,,,,,,,,,,,,,,,,,,,,,,,,,,,,,,,,,,,,,,,,,,,,,,,,,,,,,,,,,,,,,,,,,,,,,,,,,,,,,,,,,,,,,,,,,,,,,,,,,,,,,,,,6320427224.0,2022-01-29 20:16:43
20655.0,F0201-0103,X,1.0,3.392,24.535,1000,9/5,DSLR-CMOS,20220129_201659_SHELL_M55_6320427224_X_1s_3.392A_24.535V.jpg,20220129_201659_SHELL_M55_6320427224,1.1490103,0.0,0.0,0.0,,,,,,,,,,,,,,,,,,,,,,,,,,,,,,,,,,,,,,,,,,,,,,,,,,,,,,,,,,,,,,,,,,,,,,,,,,,,,,,,,,,,,,,,,,,,,,,,,,,,,,,,,,,,,,,,,,,,,,,,,,,,,,,,,,,,,,,,,,,,,,,,,,,,,6320427224.0,2022-01-29 20:16:59
,,,,,,,,,,,,,,,,,,,,,,,,,,,,,,,,,,,,,,,,,,,,,,,,,,,,,,,,,,,,,,,,,,,,,,,,,,,,,,,,,,,,,,,,,,,,,,,,,,,,,,,,,,,,,,,,,,,,,,,,,,,,,,,,,,,,,,,,,,,,,,,,,,,,,,,,,20220131_155853_SHELL_M55_6320427224,2022-01-31 15:58:53,0.9818117438888888,0.0038155883111111,0.0415224486777777,0.0099318580758333,0.0369054914052777,0.0011855198405555,0.0031288303061111,0.0002624036391666,6320427224.0,2022-01-31 15:58:53
,,,,,,,,,,20220129_144100_SHELL_M55_6320427225,,,,,20135.0,20220129_144001_6320427225_01,20220129_SHELL_M55,2022-01-29 14:41:00,20220129.0,144001,483.0,0.247326411,2.2,-0.6,0.0,60.0,440.0,18.0,0.0,1500.0,3000.0,5000.0,180000.0,24343.0,DJC,IVT20220129-SHELL_M55-20220129_144001_6320427225_X_01.txt,IVT20220129-SHELL_M55-20220129_144001_6320427225_X_01.mfr,3.103392,21.623013,2.772776,15.753044,43.679667,65.091827,10.331047,1344.540279,1.309895,0.029584,0.600639,0.026433,0.437585,0.011566,11.566483,3917.840981,3.816887,2.772776,15.753044,65.091827,43.679667,10.331047,1.309895,0.026433,0.437585,0.011566,11.566483,3.816887,6.776584,20.547214,49.262132,0.027858,0.520129,0.01449,81.543915,14.489935,0.972037,1.84e-12,2.34e-08,,,0.0,4140000000000000.0,3.402323,,1.169083,0.543565,2.157753,1779.2223,15.753044,2.501794,,,,,18.73628,0.464577,,,0.0,0.0,3.402323,,p-type,0.018,104.9,4228.0,36.0,1.0,25.0,1.0,Generalized,483.0,4.891432,0.247326,2.2,-0.6,1000.0,18.102013,1.66e-30,OFF,Center Point,3000000000000000.0,30.0,2000000000000000.0,4000000000000000.0,OFF,SunsVoc Rsh (Module),0.45,0.0,Thermocouple,2.0,10.0,-0.05,3.0108,0.01,A,0.0,1.0,0.0,0.0,Full IV,,1/29/2022 14:41,,FSEC_Shell-M55.mfi,,,,,,Sinton,,,F0201-0126,,,,,,,,,,,6320427225.0,2022-01-29 14:41:00
,,,,,,,,,,20220129_144200_SHELL_M55_6320427225,,,,,20136.0,20220129_144107_6320427225_02,20220129_SHELL_M55,2022-01-29 14:42:00,20220129.0,144107,483.0,0.247326411,2.2,-0.6,0.0,60.0,440.0,18.0,0.0,1500.0,3000.0,5000.0,180000.0,24344.0,DJC,IVT20220129-SHELL_M55-20220129_144107_6320427225_X_02.txt,IVT20220129-SHELL_M55-20220129_144107_6320427225_X_02.mfr,3.102177,21.621196,2.77353,15.75571,43.69894,65.151521,10.335606,1344.601447,1.308407,0.029573,0.600589,0.02644,0.437659,0.011572,11.571587,3918.019215,3.812553,2.77353,15.75571,65.151521,43.69894,10.335606,1.308407,0.02644,0.437659,0.011572,11.571587,3.812553,6.598574,20.721814,49.383665,0.027845,0.520308,0.014488,81.571945,14.488025,0.976185,1.82e-12,2.33e-08,,,0.0,4260000000000000.0,3.312852,,1.162192,0.545322,2.359154,1658.454786,15.75571,2.433704,,,,,18.720549,0.464726,,,0.0,0.0,3.312852,,p-type,0.018,104.9,4228.0,36.0,1.0,25.0,1.0,Generalized,483.0,4.789778,0.247326,2.2,-0.6,1000.0,18.183138,1.66e-30,OFF,Center Point,3000000000000000.0,30.0,2000000000000000.0,4000000000000000.0,OFF,SunsVoc Rsh (Module),0.45,0.0,Thermocouple,2.0,10.0,-0.05,3.0108,0.01,A,0.0,1.0,0.0,0.0,Full IV,,1/29/2022 14:42,,FSEC_Shell-M55.mfi,,,,,,Sinton,,,F0201-0126,,,,,,,,,,,6320427225.0,2022-01-29 14:42:00
,,,,,,,,,,20220129_144400_SHELL_M55_6320427225,,,,,20137.0,20220129_144222_6320427225_01,20220129_SHELL_M55,2022-01-29 14:44:00,20220129.0,144222,483.0,0.247326411,2.2,-0.6,0.0,60.0,440.0,18.0,0.0,3000.0,3000.0,15000.0,180000.0,24345.0,DJC,IVT20220129-SHELL_M55-20220129_144222_6320427225_X_01.txt,IVT20220129-SHELL_M55-20220129_144222_6320427225_X_01.mfr,3.103395,21.619454,2.768875,15.759237,43.635353,65.036421,10.320566,1350.715517,1.316443,0.029584,0.60054,0.026395,0.437757,0.011555,11.554749,3935.834938,3.83597,2.768875,15.759237,65.036421,43.635353,10.320566,1.316443,0.026395,0.437757,0.011555,11.554749,3.83597,6.647771,20.952178,90.360045,0.027858,0.520273,0.014494,81.579056,14.493809,0.977627,1.82e-12,2.34e-08,,,0.0,4490000000000000.0,3.146482,,1.155875,0.105988,2.35058,1648.563154,15.759237,2.358437,,,,,18.784837,0.462911,,,0.0,0.0,3.146482,,p-type,0.018,104.9,4228.0,36.0,1.0,25.0,1.0,Generalized,483.0,4.757581,0.247326,2.2,-0.6,1000.0,17.253767,1.66e-30,OFF,Center Point,3000000000000000.0,30.0,2000000000000000.0,4000000000000000.0,OFF,SunsVoc Rsh (Module),0.45,0.0,Thermocouple,2.0,10.0,-0.05,3.0108,0.01,A,0.0,1.0,0.0,0.0,Full IV,,1/29/2022 14:44,,FSEC_Shell-M55.mfi,,,,,,Sinton,,,F0201-0126,,,,,,,,,,,6320427225.0,2022-01-29 14:44:00
20500.0,F0201-0126,X,3.0,0.025,16.282,1000,9/5,DSLR-CMOS,20220129_145044_SHELL_M55_6320427225_X_3s_0.025A_16.282V.jpg,20220129_145044_SHELL_M55_6320427225,,,,,,,,,,,,,,,,,,,,,,,,,,,,,,,,,,,,,,,,,,,,,,,,,,,,,,,,,,,,,,,,,,,,,,,,,,,,,,,,,,,,,,,,,,,,,,,,,,,,,,,,,,,,,,,,,,,,,,,,,,,,,,,,,,,,,,,,,,,,,,,,,,,,,,,,,6320427225.0,2022-01-29 14:50:44
20501.0,F0201-0126,X,3.0,0.194,19.269,1000,9/5,DSLR-CMOS,20220129_145151_SHELL_M55_6320427225_X_3s_0.194A_19.269V.jpg,20220129_145151_SHELL_M55_6320427225,6.6329039,0.0,0.0,0.0,,,,,,,,,,,,,,,,,,,,,,,,,,,,,,,,,,,,,,,,,,,,,,,,,,,,,,,,,,,,,,,,,,,,,,,,,,,,,,,,,,,,,,,,,,,,,,,,,,,,,,,,,,,,,,,,,,,,,,,,,,,,,,,,,,,,,,,,,,,,,,,,,,,,,6320427225.0,2022-01-29 14:51:51
20502.0,F0201-0126,X,3.0,0.296,19.823,1000,9/5,DSLR-CMOS,20220129_145333_SHELL_M55_6320427225_X_3s_0.296A_19.823V.jpg,20220129_145333_SHELL_M55_6320427225,21.079374,5.05e-05,0.0,0.0,,,,,,,,,,,,,,,,,,,,,,,,,,,,,,,,,,,,,,,,,,,,,,,,,,,,,,,,,,,,,,,,,,,,,,,,,,,,,,,,,,,,,,,,,,,,,,,,,,,,,,,,,,,,,,,,,,,,,,,,,,,,,,,,,,,,,,,,,,,,,,,,,,,,,6320427225.0,2022-01-29 14:53:33
20503.0,F0201-0126,X,1.0,1.392,22.331,1000,9/5,DSLR-CMOS,20220129_145354_SHELL_M55_6320427225_X_1s_1.392A_22.331V.jpg,20220129_145354_SHELL_M55_6320427225,5.1374619,0.0,0.0,0.0,,,,,,,,,,,,,,,,,,,,,,,,,,,,,,,,,,,,,,,,,,,,,,,,,,,,,,,,,,,,,,,,,,,,,,,,,,,,,,,,,,,,,,,,,,,,,,,,,,,,,,,,,,,,,,,,,,,,,,,,,,,,,,,,,,,,,,,,,,,,,,,,,,,,,6320427225.0,2022-01-29 14:53:54
20504.0,F0201-0126,X,1.0,2.394,23.58,1000,9/5,DSLR-CMOS,20220129_145410_SHELL_M55_6320427225_X_1s_2.394A_23.580V.jpg,20220129_145410_SHELL_M55_6320427225,3.6887561,0.0,0.0,0.0,,,,,,,,,,,,,,,,,,,,,,,,,,,,,,,,,,,,,,,,,,,,,,,,,,,,,,,,,,,,,,,,,,,,,,,,,,,,,,,,,,,,,,,,,,,,,,,,,,,,,,,,,,,,,,,,,,,,,,,,,,,,,,,,,,,,,,,,,,,,,,,,,,,,,6320427225.0,2022-01-29 14:54:10
20505.0,F0201-0126,X,1.0,3.392,24.599,1000,9/5,DSLR-CMOS,20220129_145426_SHELL_M55_6320427225_X_1s_3.392A_24.599V.jpg,20220129_145426_SHELL_M55_6320427225,1.3532993,0.0,0.0,0.0,,,,,,,,,,,,,,,,,,,,,,,,,,,,,,,,,,,,,,,,,,,,,,,,,,,,,,,,,,,,,,,,,,,,,,,,,,,,,,,,,,,,,,,,,,,,,,,,,,,,,,,,,,,,,,,,,,,,,,,,,,,,,,,,,,,,,,,,,,,,,,,,,,,,,6320427225.0,2022-01-29 14:54:26
,,,,,,,,,,,,,,,,,,,,,,,,,,,,,,,,,,,,,,,,,,,,,,,,,,,,,,,,,,,,,,,,,,,,,,,,,,,,,,,,,,,,,,,,,,,,,,,,,,,,,,,,,,,,,,,,,,,,,,,,,,,,,,,,,,,,,,,,,,,,,,,,,,,,,,,,,20220202_092707_SHELL_M55_6320427225,2022-02-02 09:27:07,0.9799242247222222,0.0023766957919444,0.0518819074972222,0.0066403656263888,0.0510837567484444,0.0010886984891666,0.0012886079641666,0.0001746555889166,6320427225.0,2022-02-02 09:27:07
,,,,,,,,,,20220129_184500_SHELL_M55_6320427226,,,,,20189.0,20220129_184453_6320427226_01,20220129_SHELL_M55,2022-01-29 18:45:00,20220129.0,184453,483.0,0.247326411,2.2,-0.6,0.0,60.0,440.0,18.0,0.0,1500.0,3000.0,5000.0,180000.0,24397.0,DJC,IVT20220129-SHELL_M55-20220129_184453_6320427226_X_01.txt,IVT20220129-SHELL_M55-20220129_184453_6320427226_X_01.mfr,3.124713,21.566545,2.838133,16.568702,47.024174,69.779918,11.122085,1625.066702,0.932754,0.029788,0.599071,0.027056,0.460242,0.012452,12.452117,4735.263806,2.717941,2.838133,16.568702,69.779918,47.024174,11.122085,0.932754,0.027056,0.460242,0.012452,12.452117,2.717941,5.567366,21.801905,47.647445,0.028106,0.519245,0.014594,81.781437,14.593769,0.954569,1.97e-12,2.13e-08,,,0.0,3850000000000000.0,3.657021,,1.16462,0.543248,2.188227,1426.910763,16.568702,2.246541,,,,,13.776447,0.378426,,,0.0,0.0,3.657021,,p-type,0.018,104.9,4228.0,36.0,1.0,25.0,1.0,Generalized,483.0,3.622354,0.247326,2.2,-0.6,1000.0,14.537197,1.66e-30,OFF,Center Point,3000000000000000.0,30.0,2000000000000000.0,4000000000000000.0,OFF,SunsVoc Rsh (Module),0.45,0.0,Thermocouple,2.0,10.0,-0.05,3.0108,0.01,A,0.0,1.0,0.0,0.0,Full IV,,1/29/2022 18:45,,FSEC_Shell-M55.mfi,,,,,,Sinton,,,F0201-0136,,,,,,,,,,,6320427226.0,2022-01-29 18:45:00
,,,,,,,,,,20220129_184600_SHELL_M55_6320427226,,,,,20190.0,20220129_184558_6320427226_02,20220129_SHELL_M55,2022-01-29 18:46:00,20220129.0,184558,483.0,0.247326411,2.2,-0.6,0.0,60.0,440.0,18.0,0.0,1500.0,3000.0,5000.0,180000.0,24398.0,DJC,IVT20220129-SHELL_M55-20220129_184558_6320427226_X_02.txt,IVT20220129-SHELL_M55-20220129_184558_6320427226_X_02.mfr,3.126002,21.56316,2.843079,16.54239,47.031318,69.772691,11.123774,1632.772724,0.935374,0.0298,0.598977,0.027103,0.459511,0.012454,12.454009,4757.718298,2.725575,2.843079,16.54239,69.772691,47.031318,11.123774,0.935374,0.027103,0.459511,0.012454,12.454009,2.725575,5.311153,21.840081,47.73825,0.028111,0.519413,0.014601,81.802793,14.60131,0.956748,1.96e-12,2.14e-08,,,0.0,4110000000000000.0,3.428776,,1.162578,0.54172,2.245986,1361.553967,16.54239,2.072167,,,,,13.849485,0.376206,,,0.0,0.0,3.428776,,p-type,0.018,104.9,4228.0,36.0,1.0,25.0,1.0,Generalized,483.0,3.617499,0.247326,2.2,-0.6,1000.0,14.385664,1.66e-30,OFF,Center Point,3000000000000000.0,30.0,2000000000000000.0,4000000000000000.0,OFF,SunsVoc Rsh (Module),0.45,0.0,Thermocouple,2.0,10.0,-0.05,3.0108,0.01,A,0.0,1.0,0.0,0.0,Full IV,,1/29/2022 18:46,,FSEC_Shell-M55.mfi,,,,,,Sinton,,,F0201-0136,,,,,,,,,,,6320427226.0,2022-01-29 18:46:00
,,,,,,,,,,20220129_184800_SHELL_M55_6320427226,,,,,20191.0,20220129_184710_6320427226_01,20220129_SHELL_M55,2022-01-29 18:48:00,20220129.0,184710,483.0,0.247326411,2.2,-0.6,0.0,60.0,440.0,18.0,0.0,3000.0,3000.0,15000.0,180000.0,24399.0,DJC,IVT20220129-SHELL_M55-20220129_184710_6320427226_X_01.txt,IVT20220129-SHELL_M55-20220129_184710_6320427226_X_01.mfr,3.126504,21.562158,2.848009,16.482525,46.942386,69.632813,11.10274,1615.6374,0.948568,0.029805,0.598949,0.02715,0.457848,0.01243,12.430459,4707.787867,2.764023,2.848009,16.482525,69.632813,46.942386,11.10274,0.948568,0.02715,0.457848,0.01243,12.430459,2.764023,5.465236,21.903168,90.355804,0.028119,0.519369,0.014604,81.808969,14.604078,0.954627,1.97e-12,2.14e-08,,,0.0,4160000000000000.0,3.389369,,1.157338,0.105648,2.356937,1324.74585,16.482525,2.009466,,,,,14.082172,0.379785,,,0.0,0.0,3.389369,,p-type,0.018,104.9,4228.0,36.0,1.0,25.0,1.0,Generalized,483.0,3.611164,0.247326,2.2,-0.6,1000.0,14.441049,1.66e-30,OFF,Center Point,3000000000000000.0,30.0,2000000000000000.0,4000000000000000.0,OFF,SunsVoc Rsh (Module),0.45,0.0,Thermocouple,2.0,10.0,-0.05,3.0108,0.01,A,0.0,1.0,0.0,0.0,Full IV,,1/29/2022 18:48,,FSEC_Shell-M55.mfi,,,,,,Sinton,,,F0201-0136,,,,,,,,,,,6320427226.0,2022-01-29 18:48:00
20608.0,F0201-0136,X,3.0,0.025,16.433,1000,9/5,DSLR-CMOS,20220129_185025_SHELL_M55_6320427226_X_3s_0.025A_16.433V.jpg,20220129_185025_SHELL_M55_6320427226,0.0493468,0.0,0.0,0.0,,,,,,,,,,,,,,,,,,,,,,,,,,,,,,,,,,,,,,,,,,,,,,,,,,,,,,,,,,,,,,,,,,,,,,,,,,,,,,,,,,,,,,,,,,,,,,,,,,,,,,,,,,,,,,,,,,,,,,,,,,,,,,,,,,,,,,,,,,,,,,,,,,,,,6320427226.0,2022-01-29 18:50:25
20609.0,F0201-0136,X,3.0,0.194,19.171,1000,9/5,DSLR-CMOS,20220129_185047_SHELL_M55_6320427226_X_3s_0.194A_19.171V.jpg,20220129_185047_SHELL_M55_6320427226,9.2721746,0.0,0.0,0.0,,,,,,,,,,,,,,,,,,,,,,,,,,,,,,,,,,,,,,,,,,,,,,,,,,,,,,,,,,,,,,,,,,,,,,,,,,,,,,,,,,,,,,,,,,,,,,,,,,,,,,,,,,,,,,,,,,,,,,,,,,,,,,,,,,,,,,,,,,,,,,,,,,,,,6320427226.0,2022-01-29 18:50:47
20610.0,F0201-0136,X,3.0,0.296,19.695,1000,9/5,DSLR-CMOS,20220129_185108_SHELL_M55_6320427226_X_3s_0.296A_19.695V.jpg,20220129_185108_SHELL_M55_6320427226,2.6047681,0.0008587,0.0,0.0,,,,,,,,,,,,,,,,,,,,,,,,,,,,,,,,,,,,,,,,,,,,,,,,,,,,,,,,,,,,,,,,,,,,,,,,,,,,,,,,,,,,,,,,,,,,,,,,,,,,,,,,,,,,,,,,,,,,,,,,,,,,,,,,,,,,,,,,,,,,,,,,,,,,,6320427226.0,2022-01-29 18:51:08
20611.0,F0201-0136,X,1.0,1.392,21.879,1000,9/5,DSLR-CMOS,20220129_185130_SHELL_M55_6320427226_X_1s_1.392A_21.879V.jpg,20220129_185130_SHELL_M55_6320427226,3.4215472,0.0,0.0,0.0,,,,,,,,,,,,,,,,,,,,,,,,,,,,,,,,,,,,,,,,,,,,,,,,,,,,,,,,,,,,,,,,,,,,,,,,,,,,,,,,,,,,,,,,,,,,,,,,,,,,,,,,,,,,,,,,,,,,,,,,,,,,,,,,,,,,,,,,,,,,,,,,,,,,,6320427226.0,2022-01-29 18:51:30
