Repository: ucf-photovoltaics/darts_multimodal_deeplearning

File: M55/M55_universal.csv (part 2 of 32)
ulkSRH_AND_Jo_Power_Loss_(percent),Rs_Power_Loss_(percent),Rsh_Power_Loss_(percent),Richter_Limit_Efficiency_(percent),Delta_Power_per_(fA/cm2)_at_pVmp_(percent),Dark_Break_Interpolated,Calibration,Resistivity_(ohm-cm),Analysis_Resistivity_(ohm-cm),Sample_Type,Thickness_(cm),Cell_Area_(cm2),Total_Area_(cm2),Number_of_Cells_per_String,Number_of_Strings,Temperature_(C),Intensity_(suns),Analysis_Type,Nominal_Load_Voltage_(mV/cell),Rs_Modulation_Target_(ohm-cm2),Reference_Constant_(V/sun),Voltage_Temperature_Coefficient_(mV/C),Temperature_Offset_(C),Power_per_Sun_(W/m2),Conductivity_Modulation_(ohm-cm2/V),Auger_Coefficient,Band_Gap_Narrowing,Fit_Method,Carrier_Density_Center_Point_(cm-3),Percent_Fit,Lower_Bound_(cm-3),Upper_Bound_(cm-3),Rsh_Lifetime_Correction,Rsh_Measurement_Method,SunsVoc_Rsh_Voltage_(V),Do_Dark_Break_Measurement,Temperature_Measurement_Method,Number_of_dRsh_Points,dRsh_Output_Vlimit_(V),Current_Transfer,Voltage_Transfer,Temperature_Transfer,Final_Bin,Bin_Index,Do_Doping_Measurement,Doping_Sample_Time_(us),Doping_Measurement_Length_(us),Measurement_Type,Comments,Measurement_Date-Time_String,Software_Version,Recipe_Filename,Forward_Dark_IV_Interpolated?,Doping_Calibration_Factor_(V/sun),Vmp_Correction_Factor_(percent),Flash_1/e_Decay_Time_(ms),Missed_Flashes,Auger_Method,Photon_Recycling,Photon_Recycling_Equation,module_id,identifier_defect,Measurement_DateTime,square,ring,crack,bright_crack,hotspot,gridline_darkening,near_busbar,shattered,serial_number,datetime
20612.0,F0201-0136,X,1.0,2.394,22.892,1000,9/5,DSLR-CMOS,20220129_185146_SHELL_M55_6320427226_X_1s_2.394A_22.892V.jpg,20220129_185146_SHELL_M55_6320427226,4.0757615,0.0,0.0,0.0,,,,,,,,,,,,,,,,,,,,,,,,,,,,,,,,,,,,,,,,,,,,,,,,,,,,,,,,,,,,,,,,,,,,,,,,,,,,,,,,,,,,,,,,,,,,,,,,,,,,,,,,,,,,,,,,,,,,,,,,,,,,,,,,,,,,,,,,,,,,,,,,,,,,,6320427226.0,2022-01-29 18:51:46
20613.0,F0201-0136,X,1.0,3.392,23.676,1000,9/5,DSLR-CMOS,20220129_185201_SHELL_M55_6320427226_X_1s_3.392A_23.676V.jpg,20220129_185201_SHELL_M55_6320427226,0.8907615,0.0,0.0,0.0,,,,,,,,,,,,,,,,,,,,,,,,,,,,,,,,,,,,,,,,,,,,,,,,,,,,,,,,,,,,,,,,,,,,,,,,,,,,,,,,,,,,,,,,,,,,,,,,,,,,,,,,,,,,,,,,,,,,,,,,,,,,,,,,,,,,,,,,,,,,,,,,,,,,,6320427226.0,2022-01-29 18:52:01
,,,,,,,,,,,,,,,,,,,,,,,,,,,,,,,,,,,,,,,,,,,,,,,,,,,,,,,,,,,,,,,,,,,,,,,,,,,,,,,,,,,,,,,,,,,,,,,,,,,,,,,,,,,,,,,,,,,,,,,,,,,,,,,,,,,,,,,,,,,,,,,,,,,,,,,,,20220131_180246_SHELL_M55_6320427226,2022-01-31 18:02:46,0.9887409069444444,0.0030638367111111,0.04652182725,0.0076339420083333,0.0310482458138888,0.0011878190122222,0.0040522073877777,0.0002425645703888,6320427226.0,2022-01-31 18:02:46
,,,,,,,,,,,,,,,,,,,,,,,,,,,,,,,,,,,,,,,,,,,,,,,,,,,,,,,,,,,,,,,,,,,,,,,,,,,,,,,,,,,,,,,,,,,,,,,,,,,,,,,,,,,,,,,,,,,,,,,,,,,,,,,,,,,,,,,,,,,,,,,,,,,,,,,,,20220114_112828_SHELL_M55_6320427227,2022-01-14 11:28:28,0.9680173647222224,0.0053074275111111,0.0207376553638888,0.0083598883008333,0.0547188931363888,0.0010676760330555,0.0007818672861111,0.0002973744334166,6320427227.0,2022-01-14 11:28:28
,,,,,,,,,,,,,,,,,,,,,,,,,,,,,,,,,,,,,,,,,,,,,,,,,,,,,,,,,,,,,,,,,,,,,,,,,,,,,,,,,,,,,,,,,,,,,,,,,,,,,,,,,,,,,,,,,,,,,,,,,,,,,,,,,,,,,,,,,,,,,,,,,,,,,,,,,20220114_113254_SHELL_M55_6320427227,2022-01-14 11:32:54,0.9649316119444444,0.0030596261013888,0.02665390425,0.0072447500705555,0.0554436131566666,0.0011190110344444,0.0007747656036111,0.0002733802816666,6320427227.0,2022-01-14 11:32:54
,,,,,,,,,,20220117_125300_SHELL_M55_6320427227,,,,,19748.0,20220117_125208_6320427227_01,20220117_SHELL_M55,2022-01-17 12:53:00,20220117.0,125208,483.0,0.247409,2.2,-0.6,0.0,60.0,440.0,18.0,0.0,1500.0,3000.0,15000.0,180000.0,23956.0,DJC,IVT20220117-SHELL_M55-20220117_125208_6320427227_X_01.txt,IVT20220117-SHELL_M55-20220117_125208_6320427227_X_01.mfr,2.998087,21.506751,2.639773,15.888983,41.943305,65.049437,9.920365,1392.308245,1.323765,0.02858,0.59741,0.025165,0.441361,0.011107,11.10669,4057.031526,3.857305,2.639773,15.888983,65.049437,41.943305,9.920365,1.323765,0.025165,0.441361,0.011107,11.10669,3.857305,6.599399,22.964873,48.245025,0.026905,0.51673,0.013903,81.425671,13.902806,0.969296,2e-12,2.59e-08,,,14.089287,5350000000000000.0,2.664325,,1.17519,0.103221,2.042351,1621.27812,15.888983,1.944587,,,,12.467616,18.027978,0.464356,,,0.0,0.0,2.664325,,p-type,0.018,104.9,4228.0,36.0,1.0,25.0,1.0,Generalized,483.0,4.522121,0.247409,2.2,-0.6,1000.0,17.369311,1.66e-30,OFF,Center Point,3000000000000000.0,30.0,2000000000000000.0,4000000000000000.0,OFF,SunsVoc Rsh (Module),0.45,0.0,Thermocouple,2.0,10.0,-0.05,3.0108,0.01,A,0.0,1.0,0.0,0.0,Full IV,,1/17/2022 12:53,,FSEC_Shell-M55.mfi,,,,,,Sinton,,,F0201-0012,,,,,,,,,,,6320427227.0,2022-01-17 12:53:00
,,,,,,,,,,20220117_125400_SHELL_M55_6320427227,,,,,19749.0,20220117_125313_6320427227_02,20220117_SHELL_M55,2022-01-17 12:54:00,20220117.0,125313,483.0,0.247409,2.2,-0.6,0.0,60.0,440.0,18.0,0.0,1500.0,3000.0,15000.0,180000.0,23957.0,DJC,IVT20220117-SHELL_M55-20220117_125313_6320427227_X_02.txt,IVT20220117-SHELL_M55-20220117_125313_6320427227_X_02.mfr,3.00157,21.507072,2.674269,15.892804,42.501629,65.837884,10.052419,1385.31192,1.270358,0.028614,0.597419,0.025494,0.441467,0.011255,11.254536,4036.64501,3.701681,2.674269,15.892804,65.837884,42.501629,10.052419,1.270358,0.025494,0.441467,0.011255,11.254536,3.701681,6.720514,22.963698,48.190554,0.026935,0.516946,0.013924,81.453548,13.923927,0.966195,1.99e-12,2.59e-08,,,14.415167,5340000000000000.0,2.66824,,1.17543,0.105421,2.06584,1686.743816,15.892804,1.76169,,,,11.023455,17.611525,0.463915,,,0.0,0.0,2.66824,,p-type,0.018,104.9,4228.0,36.0,1.0,25.0,1.0,Generalized,483.0,4.610312,0.247409,2.2,-0.6,1000.0,16.129012,1.66e-30,OFF,Center Point,3000000000000000.0,30.0,2000000000000000.0,4000000000000000.0,OFF,SunsVoc Rsh (Module),0.45,0.0,Thermocouple,2.0,10.0,-0.05,3.0108,0.01,A,0.0,1.0,0.0,0.0,Full IV,,1/17/2022 12:54,,FSEC_Shell-M55.mfi,,,,,,Sinton,,,F0201-0012,,,,,,,,,,,6320427227.0,2022-01-17 12:54:00
,,,,,,,,,,20220117_125500_SHELL_M55_6320427227,,,,,19750.0,20220117_125425_6320427227_01,20220117_SHELL_M55,2022-01-17 12:55:00,20220117.0,125425,483.0,0.247409,2.2,-0.6,0.0,60.0,440.0,18.0,0.0,1500.0,3000.0,15000.0,180000.0,23958.0,DJC,IVT20220117-SHELL_M55-20220117_125425_6320427227_X_01.txt,IVT20220117-SHELL_M55-20220117_125425_6320427227_X_01.mfr,3.00261,21.506076,2.675064,15.886063,42.496238,65.809766,10.051144,1379.127206,1.273736,0.028624,0.597391,0.025501,0.44128,0.011253,11.253108,4018.623441,3.711525,2.675064,15.886063,65.809766,42.496238,10.051144,1.273736,0.025501,0.44128,0.011253,11.253108,3.711525,6.527956,22.962312,49.844782,0.026947,0.516965,0.013931,81.469485,13.930834,0.966936,1.98e-12,2.59e-08,,,14.447619,5420000000000000.0,2.630762,,1.173618,0.105215,2.217645,1579.637752,15.886063,1.742347,,,,10.87335,17.660584,0.465913,,,0.0,0.0,2.630762,,p-type,0.018,104.9,4228.0,36.0,1.0,25.0,1.0,Generalized,483.0,4.363957,0.247409,2.2,-0.6,1000.0,15.956741,1.66e-30,OFF,Center Point,3000000000000000.0,30.0,2000000000000000.0,4000000000000000.0,OFF,SunsVoc Rsh (Module),0.45,0.0,Thermocouple,2.0,10.0,-0.05,3.0108,0.01,A,0.0,1.0,0.0,0.0,Full IV,,1/17/2022 12:55,,FSEC_Shell-M55.mfi,,,,,,Sinton,,,F0201-0012,,,,,,,,,,,6320427227.0,2022-01-17 12:55:00
,,,,,,,,,,,,,,,,,,,,,,,,,,,,,,,,,,,,,,,,,,,,,,,,,,,,,,,,,,,,,,,,,,,,,,,,,,,,,,,,,,,,,,,,,,,,,,,,,,,,,,,,,,,,,,,,,,,,,,,,,,,,,,,,,,,,,,,,,,,,,,,,,,,,,,,,,20220126_111944_SHELL_M55_6320427227,2022-01-26 11:19:44,0.9934200105555556,0.00190188575,0.0708934002777777,0.0071361695972222,0.0136849504525,0.0010549849811111,0.0021450791280555,0.0001867465773888,6320427227.0,2022-01-26 11:19:44
19852.0,F0201-0012,X,3.0,0.025,16.261,1000,9/5,DSLR-CMOS,20220128_103515_SHELL_M55_6320427227_X_3s_0.025A_16.261V.jpg,20220128_103515_SHELL_M55_6320427227,,,,,,,,,,,,,,,,,,,,,,,,,,,,,,,,,,,,,,,,,,,,,,,,,,,,,,,,,,,,,,,,,,,,,,,,,,,,,,,,,,,,,,,,,,,,,,,,,,,,,,,,,,,,,,,,,,,,,,,,,,,,,,,,,,,,,,,,,,,,,,,,,,,,,,,,,6320427227.0,2022-01-28 10:35:15
19853.0,F0201-0012,X,3.0,0.195,19.149,1000,9/5,DSLR-CMOS,20220128_103544_SHELL_M55_6320427227_X_3s_0.195A_19.149V.jpg,20220128_103544_SHELL_M55_6320427227,6.4736126,0.0,0.0,0.0,,,,,,,,,,,,,,,,,,,,,,,,,,,,,,,,,,,,,,,,,,,,,,,,,,,,,,,,,,,,,,,,,,,,,,,,,,,,,,,,,,,,,,,,,,,,,,,,,,,,,,,,,,,,,,,,,,,,,,,,,,,,,,,,,,,,,,,,,,,,,,,,,,,,,6320427227.0,2022-01-28 10:35:44
19854.0,F0201-0012,X,3.0,0.296,19.712,1000,9/5,DSLR-CMOS,20220128_103613_SHELL_M55_6320427227_X_3s_0.296A_19.712V.jpg,20220128_103613_SHELL_M55_6320427227,14.5014146,0.0,0.0,0.0,,,,,,,,,,,,,,,,,,,,,,,,,,,,,,,,,,,,,,,,,,,,,,,,,,,,,,,,,,,,,,,,,,,,,,,,,,,,,,,,,,,,,,,,,,,,,,,,,,,,,,,,,,,,,,,,,,,,,,,,,,,,,,,,,,,,,,,,,,,,,,,,,,,,,6320427227.0,2022-01-28 10:36:13
19855.0,F0201-0012,X,1.0,1.392,22.163,1000,9/5,DSLR-CMOS,20220128_103642_SHELL_M55_6320427227_X_1s_1.392A_22.163V.jpg,20220128_103642_SHELL_M55_6320427227,5.5847448,0.0,0.0,0.0,,,,,,,,,,,,,,,,,,,,,,,,,,,,,,,,,,,,,,,,,,,,,,,,,,,,,,,,,,,,,,,,,,,,,,,,,,,,,,,,,,,,,,,,,,,,,,,,,,,,,,,,,,,,,,,,,,,,,,,,,,,,,,,,,,,,,,,,,,,,,,,,,,,,,6320427227.0,2022-01-28 10:36:42
19856.0,F0201-0012,X,1.0,2.394,23.372,1000,9/5,DSLR-CMOS,20220128_103705_SHELL_M55_6320427227_X_1s_2.394A_23.372V.jpg,20220128_103705_SHELL_M55_6320427227,3.3707112,0.0,0.0,0.0,,,,,,,,,,,,,,,,,,,,,,,,,,,,,,,,,,,,,,,,,,,,,,,,,,,,,,,,,,,,,,,,,,,,,,,,,,,,,,,,,,,,,,,,,,,,,,,,,,,,,,,,,,,,,,,,,,,,,,,,,,,,,,,,,,,,,,,,,,,,,,,,,,,,,6320427227.0,2022-01-28 10:37:05
19857.0,F0201-0012,X,1.0,3.392,24.339,1000,9/5,DSLR-CMOS,20220128_103728_SHELL_M55_6320427227_X_1s_3.392A_24.339V.jpg,20220128_103728_SHELL_M55_6320427227,1.286142,0.0,0.0,0.0,,,,,,,,,,,,,,,,,,,,,,,,,,,,,,,,,,,,,,,,,,,,,,,,,,,,,,,,,,,,,,,,,,,,,,,,,,,,,,,,,,,,,,,,,,,,,,,,,,,,,,,,,,,,,,,,,,,,,,,,,,,,,,,,,,,,,,,,,,,,,,,,,,,,,6320427227.0,2022-01-28 10:37:28
2444.0,F0201-0039,X,30.0,2.992436,25.555365,unknown,unknown,EL_CCD,20180410_120155_SHELL_M55_632042321_X_30.0s_2.992436A_25.555365V.jpg,20180410_120155_SHELL_M55_6320427231,,,,,,,,,,,,,,,,,,,,,,,,,,,,,,,,,,,,,,,,,,,,,,,,,,,,,,,,,,,,,,,,,,,,,,,,,,,,,,,,,,,,,,,,,,,,,,,,,,,,,,,,,,,,,,,,,,,,,,,,,,,,,,,,,,,,,,,,,,,,,,,,,,,,,,,,,6320427231.0,2018-04-10 12:01:55
2445.0,F0201-0039,X,300.0,2.992598,25.651493,unknown,unknown,EL_CCD,20180410_121038_SHELL_M55_632042321_X_300.0s_2.992598A_25.651493V.jpg,20180410_121038_SHELL_M55_6320427231,,,,,,,,,,,,,,,,,,,,,,,,,,,,,,,,,,,,,,,,,,,,,,,,,,,,,,,,,,,,,,,,,,,,,,,,,,,,,,,,,,,,,,,,,,,,,,,,,,,,,,,,,,,,,,,,,,,,,,,,,,,,,,,,,,,,,,,,,,,,,,,,,,,,,,,,,6320427231.0,2018-04-10 12:10:38
2446.0,F0201-0039,X,300.0,0.042861,16.609672,unknown,unknown,EL_CCD,20180410_121558_SHELL_M55_632042321_X_300.0s_0.042861A_16.609672V.jpg,20180410_121558_SHELL_M55_6320427231,,,,,,,,,,,,,,,,,,,,,,,,,,,,,,,,,,,,,,,,,,,,,,,,,,,,,,,,,,,,,,,,,,,,,,,,,,,,,,,,,,,,,,,,,,,,,,,,,,,,,,,,,,,,,,,,,,,,,,,,,,,,,,,,,,,,,,,,,,,,,,,,,,,,,,,,,6320427231.0,2018-04-10 12:15:58
2447.0,F0201-0039,X,300.0,2.495593,24.562252,unknown,unknown,EL_CCD,20180410_122118_SHELL_M55_632042321_X_300.0s_2.495593A_24.562252V.jpg,20180410_122118_SHELL_M55_6320427231,,,,,,,,,,,,,,,,,,,,,,,,,,,,,,,,,,,,,,,,,,,,,,,,,,,,,,,,,,,,,,,,,,,,,,,,,,,,,,,,,,,,,,,,,,,,,,,,,,,,,,,,,,,,,,,,,,,,,,,,,,,,,,,,,,,,,,,,,,,,,,,,,,,,,,,,,6320427231.0,2018-04-10 12:21:18
2448.0,F0201-0039,X,300.0,0.091533,17.648476,unknown,unknown,EL_CCD,20180410_122637_SHELL_M55_632042321_X_300.0s_0.091533A_17.648476V.jpg,20180410_122637_SHELL_M55_6320427231,,,,,,,,,,,,,,,,,,,,,,,,,,,,,,,,,,,,,,,,,,,,,,,,,,,,,,,,,,,,,,,,,,,,,,,,,,,,,,,,,,,,,,,,,,,,,,,,,,,,,,,,,,,,,,,,,,,,,,,,,,,,,,,,,,,,,,,,,,,,,,,,,,,,,,,,,6320427231.0,2018-04-10 12:26:37
2449.0,F0201-0039,X,300.0,1.993297,24.204248,unknown,unknown,EL_CCD,20180410_123157_SHELL_M55_632042321_X_300.0s_1.993297A_24.204248V.jpg,20180410_123157_SHELL_M55_6320427231,,,,,,,,,,,,,,,,,,,,,,,,,,,,,,,,,,,,,,,,,,,,,,,,,,,,,,,,,,,,,,,,,,,,,,,,,,,,,,,,,,,,,,,,,,,,,,,,,,,,,,,,,,,,,,,,,,,,,,,,,,,,,,,,,,,,,,,,,,,,,,,,,,,,,,,,,6320427231.0,2018-04-10 12:31:57
2450.0,F0201-0039,X,300.0,3.992443,25.936912,unknown,unknown,EL_CCD,20180410_133801_SHELL_M55_632042321_X_300.0s_3.992443A_25.936912V.jpg,20180410_133801_SHELL_M55_6320427231,,,,,,,,,,,,,,,,,,,,,,,,,,,,,,,,,,,,,,,,,,,,,,,,,,,,,,,,,,,,,,,,,,,,,,,,,,,,,,,,,,,,,,,,,,,,,,,,,,,,,,,,,,,,,,,,,,,,,,,,,,,,,,,,,,,,,,,,,,,,,,,,,,,,,,,,,6320427231.0,2018-04-10 13:38:01
2451.0,F0201-0039,X,300.0,0.043095,16.469976,unknown,unknown,EL_CCD,20180410_134321_SHELL_M55_632042321_X_300.0s_0.043095A_16.469976V.jpg,20180410_134321_SHELL_M55_6320427231,,,,,,,,,,,,,,,,,,,,,,,,,,,,,,,,,,,,,,,,,,,,,,,,,,,,,,,,,,,,,,,,,,,,,,,,,,,,,,,,,,,,,,,,,,,,,,,,,,,,,,,,,,,,,,,,,,,,,,,,,,,,,,,,,,,,,,,,,,,,,,,,,,,,,,,,,6320427231.0,2018-04-10 13:43:21
2452.0,F0201-0039,X,300.0,2.992959,24.59709,unknown,unknown,EL_CCD,20180410_134841_SHELL_M55_632042321_X_300.0s_2.992959A_24.597090V.jpg,20180410_134841_SHELL_M55_6320427231,,,,,,,,,,,,,,,,,,,,,,,,,,,,,,,,,,,,,,,,,,,,,,,,,,,,,,,,,,,,,,,,,,,,,,,,,,,,,,,,,,,,,,,,,,,,,,,,,,,,,,,,,,,,,,,,,,,,,,,,,,,,,,,,,,,,,,,,,,,,,,,,,,,,,,,,,6320427231.0,2018-04-10 13:48:41
2453.0,F0201-0039,X,300.0,0.091586,17.497671,unknown,unknown,EL_CCD,20180410_135401_SHELL_M55_632042321_X_300.0s_0.091586A_17.497671V.jpg,20180410_135401_SHELL_M55_6320427231,,,,,,,,,,,,,,,,,,,,,,,,,,,,,,,,,,,,,,,,,,,,,,,,,,,,,,,,,,,,,,,,,,,,,,,,,,,,,,,,,,,,,,,,,,,,,,,,,,,,,,,,,,,,,,,,,,,,,,,,,,,,,,,,,,,,,,,,,,,,,,,,,,,,,,,,,6320427231.0,2018-04-10 13:54:01
2454.0,F0201-0039,X,300.0,2.495798,23.954742,unknown,unknown,EL_CCD,20180410_135921_SHELL_M55_632042321_X_300.0s_2.495798A_23.954742V.jpg,20180410_135921_SHELL_M55_6320427231,,,,,,,,,,,,,,,,,,,,,,,,,,,,,,,,,,,,,,,,,,,,,,,,,,,,,,,,,,,,,,,,,,,,,,,,,,,,,,,,,,,,,,,,,,,,,,,,,,,,,,,,,,,,,,,,,,,,,,,,,,,,,,,,,,,,,,,,,,,,,,,,,,,,,,,,,6320427231.0,2018-04-10 13:59:21
2455.0,F0201-0039,X,300.0,0.194255,19.144451,unknown,unknown,EL_CCD,20180410_150949_SHELL_M55_632042321_X_300.0s_0.194255A_19.144451V.jpg,20180410_150949_SHELL_M55_6320427231,,,,,,,,,,,,,,,,,,,,,,,,,,,,,,,,,,,,,,,,,,,,,,,,,,,,,,,,,,,,,,,,,,,,,,,,,,,,,,,,,,,,,,,,,,,,,,,,,,,,,,,,,,,,,,,,,,,,,,,,,,,,,,,,,,,,,,,,,,,,,,,,,,,,,,,,,6320427231.0,2018-04-10 15:09:49
2456.0,F0201-0039,X,300.0,1.993259,23.543268,unknown,unknown,EL_CCD,20180410_151508_SHELL_M55_632042321_X_300.0s_1.993259A_23.543268V.jpg,20180410_151508_SHELL_M55_6320427231,,,,,,,,,,,,,,,,,,,,,,,,,,,,,,,,,,,,,,,,,,,,,,,,,,,,,,,,,,,,,,,,,,,,,,,,,,,,,,,,,,,,,,,,,,,,,,,,,,,,,,,,,,,,,,,,,,,,,,,,,,,,,,,,,,,,,,,,,,,,,,,,,,,,,,,,,6320427231.0,2018-04-10 15:15:08
2457.0,F0201-0039,X,300.0,0.296687,19.501852,unknown,unknown,EL_CCD,20180410_152028_SHELL_M55_632042321_X_300.0s_0.296687A_19.501852V.jpg,20180410_152028_SHELL_M55_6320427231,,,,,,,,,,,,,,,,,,,,,,,,,,,,,,,,,,,,,,,,,,,,,,,,,,,,,,,,,,,,,,,,,,,,,,,,,,,,,,,,,,,,,,,,,,,,,,,,,,,,,,,,,,,,,,,,,,,,,,,,,,,,,,,,,,,,,,,,,,,,,,,,,,,,,,,,,6320427231.0,2018-04-10 15:20:28
2458.0,F0201-0039,X,300.0,1.793516,23.109402,unknown,unknown,EL_CCD,20180410_152548_SHELL_M55_632042321_X_300.0s_1.793516A_23.109402V.jpg,20180410_152548_SHELL_M55_6320427231,,,,,,,,,,,,,,,,,,,,,,,,,,,,,,,,,,,,,,,,,,,,,,,,,,,,,,,,,,,,,,,,,,,,,,,,,,,,,,,,,,,,,,,,,,,,,,,,,,,,,,,,,,,,,,,,,,,,,,,,,,,,,,,,,,,,,,,,,,,,,,,,,,,,,,,,,6320427231.0,2018-04-10 15:25:48
2459.0,F0201-0039,X,300.0,0.394056,19.867947,unknown,unknown,EL_CCD,20180410_153108_SHELL_M55_632042321_X_300.0s_0.394056A_19.867947V.jpg,20180410_153108_SHELL_M55_6320427231,,,,,,,,,,,,,,,,,,,,,,,,,,,,,,,,,,,,,,,,,,,,,,,,,,,,,,,,,,,,,,,,,,,,,,,,,,,,,,,,,,,,,,,,,,,,,,,,,,,,,,,,,,,,,,,,,,,,,,,,,,,,,,,,,,,,,,,,,,,,,,,,,,,,,,,,,6320427231.0,2018-04-10 15:31:08
2460.0,F0201-0039,X,300.0,1.593439,22.741598,unknown,unknown,EL_CCD,20180410_153628_SHELL_M55_632042321_X_300.0s_1.593439A_22.741598V.jpg,20180410_153628_SHELL_M55_6320427231,,,,,,,,,,,,,,,,,,,,,,,,,,,,,,,,,,,,,,,,,,,,,,,,,,,,,,,,,,,,,,,,,,,,,,,,,,,,,,,,,,,,,,,,,,,,,,,,,,,,,,,,,,,,,,,,,,,,,,,,,,,,,,,,,,,,,,,,,,,,,,,,,,,,,,,,,6320427231.0,2018-04-10 15:36:28
2461.0,F0201-0039,X,300.0,0.496622,20.235806,unknown,unknown,EL_CCD,20180410_154148_SHELL_M55_632042321_X_300.0s_0.496622A_20.235806V.jpg,20180410_154148_SHELL_M55_6320427231,,,,,,,,,,,,,,,,,,,,,,,,,,,,,,,,,,,,,,,,,,,,,,,,,,,,,,,,,,,,,,,,,,,,,,,,,,,,,,,,,,,,,,,,,,,,,,,,,,,,,,,,,,,,,,,,,,,,,,,,,,,,,,,,,,,,,,,,,,,,,,,,,,,,,,,,,6320427231.0,2018-04-10 15:41:48
2462.0,F0201-0039,X,300.0,1.393634,22.381266,unknown,unknown,EL_CCD,20180410_154708_SHELL_M55_632042321_X_300.0s_1.393634A_22.381266V.jpg,20180410_154708_SHELL_M55_6320427231,,,,,,,,,,,,,,,,,,,,,,,,,,,,,,,,,,,,,,,,,,,,,,,,,,,,,,,,,,,,,,,,,,,,,,,,,,,,,,,,,,,,,,,,,,,,,,,,,,,,,,,,,,,,,,,,,,,,,,,,,,,,,,,,,,,,,,,,,,,,,,,,,,,,,,,,,6320427231.0,2018-04-10 15:47:08
2463.0,F0201-0039,X,300.0,0.593991,20.555082,unknown,unknown,EL_CCD,20180410_155227_SHELL_M55_632042321_X_300.0s_0.593991A_20.555082V.jpg,20180410_155227_SHELL_M55_6320427231,,,,,,,,,,,,,,,,,,,,,,,,,,,,,,,,,,,,,,,,,,,,,,,,,,,,,,,,,,,,,,,,,,,,,,,,,,,,,,,,,,,,,,,,,,,,,,,,,,,,,,,,,,,,,,,,,,,,,,,,,,,,,,,,,,,,,,,,,,,,,,,,,,,,,,,,,6320427231.0,2018-04-10 15:52:27
2464.0,F0201-0039,X,300.0,1.193651,22.007252,unknown,unknown,EL_CCD,20180410_155747_SHELL_M55_632042321_X_300.0s_1.193651A_22.007252V.jpg,20180410_155747_SHELL_M55_6320427231,,,,,,,,,,,,,,,,,,,,,,,,,,,,,,,,,,,,,,,,,,,,,,,,,,,,,,,,,,,,,,,,,,,,,,,,,,,,,,,,,,,,,,,,,,,,,,,,,,,,,,,,,,,,,,,,,,,,,,,,,,,,,,,,,,,,,,,,,,,,,,,,,,,,,,,,,6320427231.0,2018-04-10 15:57:47
2465.0,F0201-0039,X,300.0,0.696413,20.863071,unknown,unknown,EL_CCD,20180410_160307_SHELL_M55_632042321_X_300.0s_0.696413A_20.863071V.jpg,20180410_160307_SHELL_M55_6320427231,,,,,,,,,,,,,,,,,,,,,,,,,,,,,,,,,,,,,,,,,,,,,,,,,,,,,,,,,,,,,,,,,,,,,,,,,,,,,,,,,,,,,,,,,,,,,,,,,,,,,,,,,,,,,,,,,,,,,,,,,,,,,,,,,,,,,,,,,,,,,,,,,,,,,,,,,6320427231.0,2018-04-10 16:03:07
2466.0,F0201-0039,X,300.0,0.993703,21.603643,unknown,unknown,EL_CCD,20180410_160827_SHELL_M55_632042321_X_300.0s_0.993703A_21.603643V.jpg,20180410_160827_SHELL_M55_6320427231,,,,,,,,,,,,,,,,,,,,,,,,,,,,,,,,,,,,,,,,,,,,,,,,,,,,,,,,,,,,,,,,,,,,,,,,,,,,,,,,,,,,,,,,,,,,,,,,,,,,,,,,,,,,,,,,,,,,,,,,,,,,,,,,,,,,,,,,,,,,,,,,,,,,,,,,,6320427231.0,2018-04-10 16:08:27
2467.0,F0201-0039,X,300.0,0.793672,21.133648,unknown,unknown,EL_CCD,20180410_161347_SHELL_M55_632042321_X_300.0s_0.793672A_21.133648V.jpg,20180410_161347_SHELL_M55_6320427231,,,,,,,,,,,,,,,,,,,,,,,,,,,,,,,,,,,,,,,,,,,,,,,,,,,,,,,,,,,,,,,,,,,,,,,,,,,,,,,,,,,,,,,,,,,,,,,,,,,,,,,,,,,,,,,,,,,,,,,,,,,,,,,,,,,,,,,,,,,,,,,,,,,,,,,,,6320427231.0,2018-04-10 16:13:47
2468.0,F0201-0039,X,300.0,0.896391,21.391144,unknown,unknown,EL_CCD,20180410_161907_SHELL_M55_632042321_X_300.0s_0.896391A_21.391144V.jpg,20180410_161907_SHELL_M55_6320427231,,,,,,,,,,,,,,,,,,,,,,,,,,,,,,,,,,,,,,,,,,,,,,,,,,,,,,,,,,,,,,,,,,,,,,,,,,,,,,,,,,,,,,,,,,,,,,,,,,,,,,,,,,,,,,,,,,,,,,,,,,,,,,,,,,,,,,,,,,,,,,,,,,,,,,,,,6320427231.0,2018-04-10 16:19:07
,,,,,,,,,,20220121_082600_SHELL_M55_6320427231,,,,,19886.0,20220121_082504_6320427231_01,20220121_SHELL_M55,2022-01-21 08:26:00,20220121.0,082504,483.0,0.247009972,2.2,-0.6,0.0,60.0,440.0,18.0,0.0,1500.0,3000.0,5000.0,180000.0,24089.0,DJC,IVT20220121-SHELL_M55-20220121_082504_6320427231_X_01.txt,IVT20220121-SHELL_M55-20220121_082504_6320427231_X_01.mfr,3.127946,21.658783,2.82421,16.390883,46.29129,68.329134,10.948744,1451.651692,1.03525,0.029818,0.601633,0.026923,0.455302,0.012258,12.258047,4229.951735,3.016603,2.82421,16.390883,68.329134,46.29129,10.948744,1.03525,0.026923,0.455302,0.012258,12.258047,3.016603,6.124553,21.432514,49.280567,0.028082,0.520846,0.014626,81.531102,14.626442,0.970927,1.78e-12,2.37e-08,,,0.0,4180000000000000.0,3.3718,,1.174235,0.542737,1.788391,1626.143522,16.390883,2.298979,,,,,15.137543,0.425368,,,0.0,1.0,3.3718,,p-type,0.018,104.9,4228.0,36.0,1.0,25.0,1.0,Generalized,483.0,4.440887,0.24701,2.2,-0.6,1000.0,14.914189,1.66e-30,OFF,Center Point,3000000000000000.0,30.0,2000000000000000.0,4000000000000000.0,OFF,SunsVoc Rsh (Module),0.45,0.0,Thermocouple,2.0,10.0,-0.05,3.0108,0.01,A,0.0,1.0,0.0,0.0,Full IV,,1/21/2022 8:26,,FSEC_Shell-M55.mfi,,,,,,Sinton,,,F0201-0039,,,,,,,,,,,6320427231.0,2022-01-21 08:26:00
,,,,,,,,,,20220121_082700_SHELL_M55_6320427231,,,,,19887.0,20220121_082610_6320427231_02,20220121_SHELL_M55,2022-01-21 08:27:00,20220121.0,082610,483.0,0.247009972,2.2,-0.6,0.0,60.0,440.0,18.0,0.0,1500.0,3000.0,5000.0,180000.0,24090.0,DJC,IVT20220121-SHELL_M55-20220121_082610_6320427231_X_02.txt,IVT20220121-SHELL_M55-20220121_082610_6320427231_X_02.mfr,3.130726,21.648619,2.824195,16.393925,46.299644,68.312859,10.95072,1437.792408,1.036227,0.029845,0.601351,0.026923,0.455387,0.01226,12.260259,4189.567323,3.01945,2.824195,16.393925,68.312859,46.299644,10.95072,1.036227,0.026923,0.455387,0.01226,12.260259,3.01945,6.064216,21.474632,49.278101,0.02811,0.520761,0.014638,81.563837,14.638442,0.971907,1.78e-12,2.38e-08,,,0.0,4540000000000000.0,3.117006,,1.163457,0.544255,1.776914,1632.525977,16.393925,2.135093,,,,,15.147214,0.429216,,,0.0,1.0,3.117006,,p-type,0.018,104.9,4228.0,36.0,1.0,25.0,1.0,Generalized,483.0,4.500458,0.24701,2.2,-0.6,1000.0,14.991013,1.66e-30,OFF,Center Point,3000000000000000.0,30.0,2000000000000000.0,4000000000000000.0,OFF,SunsVoc Rsh (Module),0.45,0.0,Thermocouple,2.0,10.0,-0.05,3.0108,0.01,A,0.0,1.0,0.0,0.0,Full IV,,1/21/2022 8:27,,FSEC_Shell-M55.mfi,,,,,,Sinton,,,F0201-0039,,,,,,,,,,,6320427231.0,2022-01-21 08:27:00
,,,,,,,,,,20220121_082900_SHELL_M55_6320427231,,,,,19888.0,20220121_082724_6320427231_01,20220121_SHELL_M55,2022-01-21 08:29:00,20220121.0,082724,483.0,0.247009972,2.2,-0.6,0.0,60.0,440.0,18.0,0.0,3000.0,3000.0,15000.0,180000.0,24091.0,DJC,IVT20220121-SHELL_M55-20220121_082724_6320427231_X_01.txt,IVT20220121-SHELL_M55-20220121_082724_6320427231_X_01.mfr,3.131153,21.64664,2.825612,16.348514,46.194563,68.154745,10.925866,1434.560131,1.051264,0.029849,0.601296,0.026936,0.454125,0.012232,12.232434,4180.148825,3.063265,2.825612,16.348514,68.154745,46.194563,10.925866,1.051264,0.026936,0.454125,0.012232,12.232434,3.063265,6.040269,21.535795,90.40004,0.028109,0.520812,0.014639,81.565732,14.639442,0.967048,1.79e-12,2.39e-08,,,0.0,4470000000000000.0,3.161228,,1.15957,0.105742,1.785423,1556.240059,16.348514,2.162681,,,,,15.375882,0.430092,,,0.0,1.0,3.161228,,p-type,0.018,104.9,4228.0,36.0,1.0,25.0,1.0,Generalized,483.0,4.463093,0.24701,2.2,-0.6,1000.0,15.150452,1.66e-30,OFF,Center Point,3000000000000000.0,30.0,2000000000000000.0,4000000000000000.0,OFF,SunsVoc Rsh (Module),0.45,0.0,Thermocouple,2.0,10.0,-0.05,3.0108,0.01,A,0.0,1.0,0.0,0.0,Full IV,,1/21/2022 8:29,,FSEC_Shell-M55.mfi,,,,,,Sinton,,,F0201-0039,,,,,,,,,,,6320427231.0,2022-01-21 08:29:00
,,,,,,,,,,,,,,,,,,,,,,,,,,,,,,,,,,,,,,,,,,,,,,,,,,,,,,,,,,,,,,,,,,,,,,,,,,,,,,,,,,,,,,,,,,,,,,,,,,,,,,,,,,,,,,,,,,,,,,,,,,,,,,,,,,,,,,,,,,,,,,,,,,,,,,,,,20220126_101452_SHELL_M55_6320427231,2022-01-26 10:14:52,0.990521915,0.0031667949611111,0.0453034260833333,0.0076465178138888,0.0275613321827777,0.0010571980005555,0.0022034495375,0.0002228224716666,6320427231.0,2022-01-26 10:14:52
20140.0,F0201-0039,X,3.0,0.025,16.305,1000,9/5,DSLR-CMOS,20220128_154724_SHELL_M55_6320427231_X_3s_0.025A_16.305V.jpg,20220128_154724_SHELL_M55_6320427231,,,,,,,,,,,,,,,,,,,,,,,,,,,,,,,,,,,,,,,,,,,,,,,,,,,,,,,,,,,,,,,,,,,,,,,,,,,,,,,,,,,,,,,,,,,,,,,,,,,,,,,,,,,,,,,,,,,,,,,,,,,,,,,,,,,,,,,,,,,,,,,,,,,,,,,,,6320427231.0,2022-01-28 15:47:24
20141.0,F0201-0039,X,3.0,0.194,19.211,1000,9/5,DSLR-CMOS,20220128_154753_SHELL_M55_6320427231_X_3s_0.194A_19.211V.jpg,20220128_154753_SHELL_M55_6320427231,6.5846626,0.0,0.0,0.0,,,,,,,,,,,,,,,,,,,,,,,,,,,,,,,,,,,,,,,,,,,,,,,,,,,,,,,,,,,,,,,,,,,,,,,,,,,,,,,,,,,,,,,,,,,,,,,,,,,,,,,,,,,,,,,,,,,,,,,,,,,,,,,,,,,,,,,,,,,,,,,,,,,,,6320427231.0,2022-01-28 15:47:53
20142.0,F0201-0039,X,3.0,0.296,19.761,1000,9/5,DSLR-CMOS,20220128_154821_SHELL_M55_6320427231_X_3s_0.296A_19.761V.jpg,20220128_154821_SHELL_M55_6320427231,13.7128818,0.0003031,0.0,0.0,,,,,,,,,,,,,,,,,,,,,,,,,,,,,,,,,,,,,,,,,,,,,,,,,,,,,,,,,,,,,,,,,,,,,,,,,,,,,,,,,,,,,,,,,,,,,,,,,,,,,,,,,,,,,,,,,,,,,,,,,,,,,,,,,,,,,,,,,,,,,,,,,,,,,6320427231.0,2022-01-28 15:48:21
20143.0,F0201-0039,X,1.0,1.392,22.086,1000,9/5,DSLR-CMOS,20220128_154850_SHELL_M55_6320427231_X_1s_1.392A_22.086V.jpg,20220128_154850_SHELL_M55_6320427231,2.2777693,0.0,0.0013199,0.0,,,,,,,,,,,,,,,,,,,,,,,,,,,,,,,,,,,,,,,,,,,,,,,,,,,,,,,,,,,,,,,,,,,,,,,,,,,,,,,,,,,,,,,,,,,,,,,,,,,,,,,,,,,,,,,,,,,,,,,,,,,,,,,,,,,,,,,,,,,,,,,,,,,,,6320427231.0,2022-01-28 15:48:50
20144.0,F0201-0039,X,1.0,2.394,23.193,1000,9/5,DSLR-CMOS,20220128_154913_SHELL_M55_6320427231_X_1s_2.394A_23.193V.jpg,20220128_154913_SHELL_M55_6320427231,1.7704846,0.0,0.0,0.0,,,,,,,,,,,,,,,,,,,,,,,,,,,,,,,,,,,,,,,,,,,,,,,,,,,,,,,,,,,,,,,,,,,,,,,,,,,,,,,,,,,,,,,,,,,,,,,,,,,,,,,,,,,,,,,,,,,,,,,,,,,,,,,,,,,,,,,,,,,,,,,,,,,,,6320427231.0,2022-01-28 15:49:13
20145.0,F0201-0039,X,1.0,3.392,24.062,1000,9/5,DSLR-CMOS,20220128_154937_SHELL_M55_6320427231_X_1s_3.392A_24.062V.jpg,20220128_154937_SHELL_M55_6320427231,0.7294995999999999,0.0,0.0,0.0,,,,,,,,,,,,,,,,,,,,,,,,,,,,,,,,,,,,,,,,,,,,,,,,,,,,,,,,,,,,,,,,,,,,,,,,,,,,,,,,,,,,,,,,,,,,,,,,,,,,,,,,,,,,,,,,,,,,,,,,,,,,,,,,,,,,,,,,,,,,,,,,,,,,,6320427231.0,2022-01-28 15:49:37
,,,,,,,,,,20170505_153710_SHELL_M55_6320427254,0.0,0.1006377,0.0038009,0.0108925999999999,,,,,,,,,,,,,,,,,,,,,,,,,,,,,,,,,,,,,,,,,,,,,,,,,,,,,,,,,,,,,,,,,,,,,,,,,,,,,,,,,,,,,,,,,,,,,,,,,,,,,,,,,,,,,,,,,,,,,,,,,,,,,,,,,,,,,,,,,,,,,,,,,,,,,6320427254.0,2017-05-05 15:37:10
,,,,,,,,,,20180511_145530_SHELL_M55_6320427254,0.0122039,0.1249102,0.0181776,0.0171778,,,,,,,,,,,,,,,,,,,,,,,,,,,,,,,,,,,,,,,,,,,,,,,,,,,,,,,,,,,,,,,,,,,,,,,,,,,,,,,,,,,,,,,,,,,,,,,,,,,,,,,,,,,,,,,,,,,,,,,,,,,,,,,,,,,,,,,,,,,,,,,,,,,,,6320427254.0,2018-05-11 14:55:30
26361.0,F2310-0002,X,3.0,0.025,16.262,1000,9/5,DSLR-CMOS,20231011_124700_SHELL_M55_6320427254_X_3s_0.025A_16.262V.jpg,20231011_124700_SHELL_M55_6320427254,,,,,,,,,,,,,,,,,,,,,,,,,,,,,,,,,,,,,,,,,,,,,,,,,,,,,,,,,,,,,,,,,,,,,,,,,,,,,,,,,,,,,,,,,,,,,,,,,,,,,,,,,,,,,,,,,,,,,,,,,,,,,,,,,,,,,,,,,,,,,,,,,,,,,,,,,6320427254.0,2023-10-11 12:47:00
26362.0,F2310-0002,X,3.0,0.195,19.136,1000,9/5,DSLR-CMOS,20231011_124728_SHELL_M55_6320427254_X_3s_0.195A_19.136V.jpg,20231011_124728_SHELL_M55_6320427254,12.3521334,0.0,0.0,0.0,,,,,,,,,,,,,,,,,,,,,,,,,,,,,,,,,,,,,,,,,,,,,,,,,,,,,,,,,,,,,,,,,,,,,,,,,,,,,,,,,,,,,,,,,,,,,,,,,,,,,,,,,,,,,,,,,,,,,,,,,,,,,,,,,,,,,,,,,,,,,,,,,,,,,6320427254.0,2023-10-11 12:47:28
26363.0,F2310-0002,X,3.0,0.296,19.706,1000,9/5,DSLR-CMOS,20231011_124757_SHELL_M55_6320427254_X_3s_0.296A_19.706V.jpg,20231011_124757_SHELL_M55_6320427254,19.6415685,0.0,0.0,0.0,,,,,,,,,,,,,,,,,,,,,,,,,,,,,,,,,,,,,,,,,,,,,,,,,,,,,,,,,,,,,,,,,,,,,,,,,,,,,,,,,,,,,,,,,,,,,,,,,,,,,,,,,,,,,,,,,,,,,,,,,,,,,,,,,,,,,,,,,,,,,,,,,,,,,6320427254.0,2023-10-11 12:47:57
26364.0,F2310-0002,X,1.0,1.392,23.462,1000,9/5,DSLR-CMOS,20231011_124825_SHELL_M55_6320427254_X_1s_1.392A_23.462V.jpg,20231011_124825_SHELL_M55_6320427254,1.8690564,0.0,0.0009842,0.0,,,,,,,,,,,,,,,,,,,,,,,,,,,,,,,,,,,,,,,,,,,,,,,,,,,,,,,,,,,,,,,,,,,,,,,,,,,,,,,,,,,,,,,,,,,,,,,,,,,,,,,,,,,,,,,,,,,,,,,,,,,,,,,,,,,,,,,,,,,,,,,,,,,,,6320427254.0,2023-10-11 12:48:25
26365.0,F2310-0002,X,1.0,2.394,23.323,1000,9/5,DSLR-CMOS,20231011_124848_SHELL_M55_6320427254_X_1s_2.394A_23.323V.jpg,20231011_124848_SHELL_M55_6320427254,1.5451934,0.0,0.0,0.0,,,,,,,,,,,,,,,,,,,,,,,,,,,,,,,,,,,,,,,,,,,,,,,,,,,,,,,,,,,,,,,,,,,,,,,,,,,,,,,,,,,,,,,,,,,,,,,,,,,,,,,,,,,,,,,,,,,,,,,,,,,,,,,,,,,,,,,,,,,,,,,,,,,,,6320427254.0,2023-10-11 12:48:48
26366.0,F2310-0002,X,1.0,3.392,25.694,1000,9/5,DSLR-CMOS,20231011_124911_SHELL_M55_6320427254_X_1s_3.392A_25.694V.jpg,20231011_124911_SHELL_M55_6320427254,0.3330755999999999,0.0,0.0,0.0,,,,,,,,,,,,,,,,,,,,,,,,,,,,,,,,,,,,,,,,,,,,,,,,,,,,,,,,,,,,,,,,,,,,,,,,,,,,,,,,,,,,,,,,,,,,,,,,,,,,,,,,,,,,,,,,,,,,,,,,,,,,,,,,,,,,,,,,,,,,,,,,,,,,,6320427254.0,2023-10-11 12:49:11
,,,,,,,,,,20220119_102700_SHELL_M55_6320427255,,,,,19814.0,20220119_102630_6320427255_01,20220119_SHELL_M55,2022-01-19 10:27:00,20220119.0,102630,483.0,0.247409,2.2,-0.6,0.0,60.0,440.0,18.0,0.0,1500.0,3000.0,5000.0,180000.0,24031.0,DJC,IVT20220119-SHELL_M55-20220119_102630_6320427255_X_01.txt,IVT20220119-SHELL_M55-20220119_102630_6320427255_X_01.mfr,3.141548,21.586561,2.865583,17.159861,49.173,72.51027,11.630322,1420.619982,0.690268,0.029948,0.599627,0.027317,0.476663,0.013021,13.021131,4139.52878,2.011364,2.865583,17.159861,72.51027,49.173,11.630322,0.690268,0.027317,0.476663,0.013021,13.021131,2.011364,4.483217,22.290936,47.644812,0.028197,0.519042,0.014635,81.499742,14.635428,0.955771,1.92e-12,2.56e-08,,,14.016319,5410000000000000.0,2.635064,,1.17899,0.543774,2.076464,1166.309974,17.159861,1.476522,,,,9.07389,10.335626,0.428817,,,0.0,0.0,2.635064,,p-type,0.018,104.9,4228.0,36.0,1.0,25.0,1.0,Generalized,483.0,2.716667,0.247409,2.2,-0.6,1000.0,9.031227,1.66e-30,OFF,Center Point,3000000000000000.0,30.0,2000000000000000.0,4000000000000000.0,OFF,SunsVoc Rsh (Module),0.45,0.0,Thermocouple,2.0,10.0,-0.05,3.0108,0.01,A,0.0,1.0,0.0,0.0,Full IV,,1/19/2022 10:27,,FSEC_Shell-M55.mfi,,,,,,Sinton,,,F0201-0055,,,,,,,,,,,6320427255.0,2022-01-19 10:27:00
,,,,,,,,,,20220119_102800_SHELL_M55_6320427255,,,,,19815.0,20220119_102735_6320427255_02,20220119_SHELL_M55,2022-01-19 10:28:00,20220119.0,102735,483.0,0.247409,2.2,-0.6,0.0,60.0,440.0,18.0,0.0,1500.0,3000.0,5000.0,180000.0,24032.0,DJC,IVT20220119-SHELL_M55-20220119_102735_6320427255_X_02.txt,IVT20220119-SHELL_M55-20220119_102735_6320427255_X_02.mfr,3.14462,21.579196,2.865286,17.168474,49.192592,72.49304,11.634956,1407.859947,0.691947,0.029977,0.599422,0.027314,0.476902,0.013026,13.026319,4102.347458,2.016257,2.865286,17.168474,72.49304,49.192592,11.634956,0.691947,0.027314,0.476902,0.013026,13.026319,2.016257,4.502797,22.35577,47.810275,0.028225,0.519121,0.014652,81.541749,14.652287,0.954559,1.91e-12,2.58e-08,,,14.311526,5520000000000000.0,2.584397,,1.163507,0.540093,2.032973,1140.522843,17.168474,1.467899,,,,8.825649,10.352545,0.43258,,,0.0,0.0,2.584397,,p-type,0.018,104.9,4228.0,36.0,1.0,25.0,1.0,Generalized,483.0,2.775825,0.247409,2.2,-0.6,1000.0,9.021352,1.66e-30,OFF,Center Point,3000000000000000.0,30.0,2000000000000000.0,4000000000000000.0,OFF,SunsVoc Rsh (Module),0.45,0.0,Thermocouple,2.0,10.0,-0.05,3.0108,0.01,A,0.0,1.0,0.0,0.0,Full IV,,1/19/2022 10:28,,FSEC_Shell-M55.mfi,,,,,,Sinton,,,F0201-0055,,,,,,,,,,,6320427255.0,2022-01-19 10:28:00
,,,,,,,,,,20220119_102900_SHELL_M55_6320427255,,,,,19816.0,20220119_102847_6320427255_01,20220119_SHELL_M55,2022-01-19 10:29:00,20220119.0,102847,483.0,0.247409,2.2,-0.6,0.0,60.0,440.0,18.0,0.0,1500.0,3000.0,5000.0,180000.0,24033.0,DJC,IVT20220119-SHELL_M55-20220119_102847_6320427255_X_01.txt,IVT20220119-SHELL_M55-20220119_102847_6320427255_X_01.mfr,3.145395,21.579051,2.867621,17.157813,49.202111,72.48969,11.637207,1418.576222,0.694458,0.029985,0.599418,0.027337,0.476606,0.013029,13.02884,4133.573493,2.023573,2.867621,17.157813,72.48969,49.202111,11.637207,0.694458,0.027337,0.476606,0.013029,13.02884,2.023573,4.389329,22.425163,47.789282,0.028229,0.51924,0.014658,81.551323,14.657521,0.95743,1.91e-12,2.58e-08,,,14.099867,5530000000000000.0,2.577101,,1.162252,0.543969,2.038428,1104.79282,17.157813,1.460708,,,,8.911891,10.399582,0.429165,,,0.0,0.0,2.577101,,p-type,0.018,104.9,4228.0,36.0,1.0,25.0,1.0,Generalized,483.0,2.760691,0.247409,2.2,-0.6,1000.0,9.283461,1.66e-30,OFF,Center Point,3000000000000000.0,30.0,2000000000000000.0,4000000000000000.0,OFF,SunsVoc Rsh (Module),0.45,0.0,Thermocouple,2.0,10.0,-0.05,3.0108,0.01,A,0.0,1.0,0.0,0.0,Full IV,,1/19/2022 10:29,,FSEC_Shell-M55.mfi,,,,,,Sinton,,,F0201-0055,,,,,,,,,,,6320427255.0,2022-01-19 10:29:00
,,,,,,,,,,,,,,,,,,,,,,,,,,,,,,,,,,,,,,,,,,,,,,,,,,,,,,,,,,,,,,,,,,,,,,,,,,,,,,,,,,,,,,,,,,,,,,,,,,,,,,,,,,,,,,,,,,,,,,,,,,,,,,,,,,,,,,,,,,,,,,,,,,,,,,,,,20220126_104511_SHELL_M55_6320427255,2022-01-26 10:45:11,0.9852433597222224,0.0038797870494444,0.0475177450833333,0.00718270445,0.0301812429501388,0.0009601882225,0.0046901075666666,0.0002103221266666,6320427255.0,2022-01-26 10:45:11
20062.0,F0201-0055,X,3.0,0.025,16.313,1000,9/5,DSLR-CMOS,20220128_141336_SHELL_M55_6320427255_X_3s_0.025A_16.313V.jpg,20220128_141336_SHELL_M55_6320427255,,,,,,,,,,,,,,,,,,,,,,,,,,,,,,,,,,,,,,,,,,,,,,,,,,,,,,,,,,,,,,,,,,,,,,,,,,,,,,,,,,,,,,,,,,,,,,,,,,,,,,,,,,,,,,,,,,,,,,,,,,,,,,,,,,,,,,,,,,,,,,,,,,,,,,,,,6320427255.0,2022-01-28 14:13:36
20063.0,F0201-0055,X,3.0,0.194,19.136,1000,9/5,DSLR-CMOS,20220128_141405_SHELL_M55_6320427255_X_3s_0.194A_19.136V.jpg,20220128_141405_SHELL_M55_6320427255,11.2408852,0.0,0.0,0.0,,,,,,,,,,,,,,,,,,,,,,,,,,,,,,,,,,,,,,,,,,,,,,,,,,,,,,,,,,,,,,,,,,,,,,,,,,,,,,,,,,,,,,,,,,,,,,,,,,,,,,,,,,,,,,,,,,,,,,,,,,,,,,,,,,,,,,,,,,,,,,,,,,,,,6320427255.0,2022-01-28 14:14:05
20064.0,F0201-0055,X,3.0,0.296,19.661,1000,9/5,DSLR-CMOS,20220128_141434_SHELL_M55_6320427255_X_3s_0.296A_19.661V.jpg,20220128_141434_SHELL_M55_6320427255,15.8926898,0.0,0.0,0.0,,,,,,,,,,,,,,,,,,,,,,,,,,,,,,,,,,,,,,,,,,,,,,,,,,,,,,,,,,,,,,,,,,,,,,,,,,,,,,,,,,,,,,,,,,,,,,,,,,,,,,,,,,,,,,,,,,,,,,,,,,,,,,,,,,,,,,,,,,,,,,,,,,,,,6320427255.0,2022-01-28 14:14:34
20065.0,F0201-0055,X,1.0,1.392,21.778,1000,9/5,DSLR-CMOS,20220128_141502_SHELL_M55_6320427255_X_1s_1.392A_21.778V.jpg,20220128_141502_SHELL_M55_6320427255,2.9484768,0.0,0.001269,0.0,,,,,,,,,,,,,,,,,,,,,,,,,,,,,,,,,,,,,,,,,,,,,,,,,,,,,,,,,,,,,,,,,,,,,,,,,,,,,,,,,,,,,,,,,,,,,,,,,,,,,,,,,,,,,,,,,,,,,,,,,,,,,,,,,,,,,,,,,,,,,,,,,,,,,6320427255.0,2022-01-28 14:15:02
20066.0,F0201-0055,X,1.0,2.394,22.728,1000,9/5,DSLR-CMOS,20220128_141526_SHELL_M55_6320427255_X_1s_2.394A_22.728V.jpg,20220128_141526_SHELL_M55_6320427255,3.0170358,0.0,0.0,0.0,,,,,,,,,,,,,,,,,,,,,,,,,,,,,,,,,,,,,,,,,,,,,,,,,,,,,,,,,,,,,,,,,,,,,,,,,,,,,,,,,,,,,,,,,,,,,,,,,,,,,,,,,,,,,,,,,,,,,,,,,,,,,,,,,,,,,,,,,,,,,,,,,,,,,6320427255.0,2022-01-28 14:15:26
20067.0,F0201-0055,X,1.0,3.392,23.459,1000,9/5,DSLR-CMOS,20220128_141548_SHELL_M55_6320427255_X_1s_3.392A_23.459V.jpg,20220128_141548_SHELL_M55_6320427255,0.3123469,0.0048236,0.0,0.0,,,,,,,,,,,,,,,,,,,,,,,,,,,,,,,,,,,,,,,,,,,,,,,,,,,,,,,,,,,,,,,,,,,,,,,,,,,,,,,,,,,,,,,,,,,,,,,,,,,,,,,,,,,,,,,,,,,,,,,,,,,,,,,,,,,,,,,,,,,,,,,,,,,,,6320427255.0,2022-01-28 14:15:48
,,,,,,,,,,20220127_124900_SHELL_M55_6320427256,,,,,20045.0,20220127_124831_6320427256_01,20220127_SHELL_M55,2022-01-27 12:49:00,20220127.0,124831,483.0,0.247326411,2.2,-0.6,0.0,60.0,440.0,18.0,0.0,1500.0,3000.0,5000.0,180000.0,24253.0,DJC,IVT20220127-SHELL_M55-20220127_124831_6320427256_X_01.txt,IVT20220127-SHELL_M55-20220127_124831_6320427256_X_01.mfr,3.065918,21.593414,2.781642,16.950454,47.150097,71.219798,11.151868,1754.810098,0.822676,0.029227,0.599817,0.026517,0.470846,0.012485,12.485462,5113.321648,2.397187,2.781642,16.950454,71.219798,47.150097,11.151868,0.822676,0.026517,0.470846,0.012485,12.485462,2.397187,6.493947,21.728411,47.669465,0.027584,0.519566,0.014332,81.751432,14.33175,0.966131,1.91e-12,2.05e-08,,,0.0,4060000000000000.0,3.471126,,1.170269,0.543646,2.107857,1807.120701,16.950454,2.183329,,,,,11.894639,0.357592,,,0.0,0.0,3.471126,,p-type,0.018,104.9,4228.0,36.0,1.0,25.0,1.0,Generalized,483.0,5.052384,0.247326,2.2,-0.6,1000.0,14.938978,1.66e-30,OFF,Center Point,3000000000000000.0,30.0,2000000000000000.0,4000000000000000.0,OFF,SunsVoc Rsh (Module),0.45,0.0,Thermocouple,2.0,10.0,-0.05,3.0108,0.01,A,0.0,1.0,0.0,0.0,Full IV,,1/27/2022 12:49,,FSEC_Shell-M55.mfi,,,,,,Sinton,,,F0201-0158,,,,,,,,,,,6320427256.0,2022-01-27 12:49:00
,,,,,,,,,,20220127_125000_SHELL_M55_6320427256,,,,,20046.0,20220127_124936_6320427256_02,20220127_SHELL_M55,2022-01-27 12:50:00,20220127.0,124936,483.0,0.247326411,2.2,-0.6,0.0,60.0,440.0,18.0,0.0,1500.0,3000.0,5000.0,180000.0,24254.0,DJC,IVT20220127-SHELL_M55-20220127_124936_6320427256_X_02.txt,IVT20220127-SHELL_M55-20220127_124936_6320427256_X_02.mfr,3.067667,21.585489,2.78095,16.952551,47.144189,71.196396,11.150471,1731.688801,0.825988,0.029244,0.599597,0.02651,0.470904,0.012484,12.483897,5045.948756,2.406836,2.78095,16.952551,71.196396,47.144189,11.150471,0.825988,0.02651,0.470904,0.012484,12.483897,2.406836,6.470939,21.771225,47.585494,0.027589,0.519813,0.014341,81.788308,14.341131,0.966135,1.9e-12,2.07e-08,,,0.0,4150000000000000.0,3.394923,,1.167241,0.543776,2.023445,1813.163083,16.952551,2.159222,,,,,11.932882,0.362362,,,0.0,0.0,3.394923,,p-type,0.018,104.9,4228.0,36.0,1.0,25.0,1.0,Generalized,483.0,5.000297,0.247326,2.2,-0.6,1000.0,16.189252,1.66e-30,OFF,Center Point,3000000000000000.0,30.0,2000000000000000.0,4000000000000000.0,OFF,SunsVoc Rsh (Module),0.45,0.0,Thermocouple,2.0,10.0,-0.05,3.0108,0.01,A,0.0,1.0,0.0,0.0,Full IV,,1/27/2022 12:50,,FSEC_Shell-M55.mfi,,,,,,Sinton,,,F0201-0158,,,,,,,,,,,6320427256.0,2022-01-27 12:50:00
,,,,,,,,,,20220127_125200_SHELL_M55_6320427256,,,,,20047.0,20220127_125048_6320427256_01,20220127_SHELL_M55,2022-01-27 12:52:00,20220127.0,125048,483.0,0.247326411,2.2,-0.6,0.0,60.0,440.0,18.0,0.0,3000.0,3000.0,15000.0,180000.0,24255.0,DJC,IVT20220127-SHELL_M55-20220127_125048_6320427256_X_01.txt,IVT20220127-SHELL_M55-20220127_125048_6320427256_X_01.mfr,3.068499,21.581559,2.78429,16.855631,46.930959,70.868063,11.100038,1724.44792,0.856694,0.029252,0.599488,0.026542,0.468212,0.012427,12.427433,5024.849634,2.496312,2.78429,16.855631,70.868063,46.930959,11.100038,0.856694,0.026542,0.468212,0.012427,12.427433,2.496312,6.381659,21.829026,90.301668,0.027602,0.519712,0.014345,81.802248,14.344854,0.969612,1.9e-12,2.07e-08,,,0.0,4210000000000000.0,3.353382,,1.166222,0.105596,2.017771,1681.160105,16.855631,2.112596,,,,,12.39694,0.363622,,,0.0,0.0,3.353382,,p-type,0.018,104.9,4228.0,36.0,1.0,25.0,1.0,Generalized,483.0,4.974054,0.247326,2.2,-0.6,1000.0,16.022314,1.66e-30,OFF,Center Point,3000000000000000.0,30.0,2000000000000000.0,4000000000000000.0,OFF,SunsVoc Rsh (Module),0.45,0.0,Thermocouple,2.0,10.0,-0.05,3.0108,0.01,A,0.0,1.0,0.0,0.0,Full IV,,1/27/2022 12:52,,FSEC_Shell-M55.mfi,,,,,,Sinton,,,F0201-0158,,,,,,,,,,,6320427256.0,2022-01-27 12:52:00
19732.0,F0201-0158,X,3.0,0.025,16.591,1000,9/5,DSLR-CMOS,20220127_145853_SHELL_M55_6320427256_X_3s_0.025A_16.591V.jpg,20220127_145853_SHELL_M55_6320427256,,,,,,,,,,,,,,,,,,,,,,,,,,,,,,,,,,,,,,,,,,,,,,,,,,,,,,,,,,,,,,,,,,,,,,,,,,,,,,,,,,,,,,,,,,,,,,,,,,,,,,,,,,,,,,,,,,,,,,,,,,,,,,,,,,,,,,,,,,,,,,,,,,,,,,,,,6320427256.0,2022-01-27 14:58:53
19733.0,F0201-0158,X,3.0,0.195,19.235,1000,9/5,DSLR-CMOS,20220127_145922_SHELL_M55_6320427256_X_3s_0.195A_19.235V.jpg,20220127_145922_SHELL_M55_6320427256,5.667573,0.0,0.0,0.0,,,,,,,,,,,,,,,,,,,,,,,,,,,,,,,,,,,,,,,,,,,,,,,,,,,,,,,,,,,,,,,,,,,,,,,,,,,,,,,,,,,,,,,,,,,,,,,,,,,,,,,,,,,,,,,,,,,,,,,,,,,,,,,,,,,,,,,,,,,,,,,,,,,,,6320427256.0,2022-01-27 14:59:22
19734.0,F0201-0158,X,3.0,0.296,19.744,1000,9/5,DSLR-CMOS,20220127_145951_SHELL_M55_6320427256_X_3s_0.296A_19.744V.jpg,20220127_145951_SHELL_M55_6320427256,0.5355035,0.0157266,0.0019252,0.0,,,,,,,,,,,,,,,,,,,,,,,,,,,,,,,,,,,,,,,,,,,,,,,,,,,,,,,,,,,,,,,,,,,,,,,,,,,,,,,,,,,,,,,,,,,,,,,,,,,,,,,,,,,,,,,,,,,,,,,,,,,,,,,,,,,,,,,,,,,,,,,,,,,,,6320427256.0,2022-01-27 14:59:51
19735.0,F0201-0158,X,1.0,1.392,21.846,1000,9/5,DSLR-CMOS,20220127_150020_SHELL_M55_6320427256_X_1s_1.392A_21.846V.jpg,20220127_150020_SHELL_M55_6320427256,3.6331792,0.0,0.0009092,0.0,,,,,,,,,,,,,,,,,,,,,,,,,,,,,,,,,,,,,,,,,,,,,,,,,,,,,,,,,,,,,,,,,,,,,,,,,,,,,,,,,,,,,,,,,,,,,,,,,,,,,,,,,,,,,,,,,,,,,,,,,,,,,,,,,,,,,,,,,,,,,,,,,,,,,6320427256.0,2022-01-27 15:00:20
19736.0,F0201-0158,X,1.0,2.394,22.804,1000,9/5,DSLR-CMOS,20220127_150043_SHELL_M55_6320427256_X_1s_2.394A_22.804V.jpg,20220127_150043_SHELL_M55_6320427256,4.0581862,0.0,0.0,0.0,,,,,,,,,,,,,,,,,,,,,,,,,,,,,,,,,,,,,,,,,,,,,,,,,,,,,,,,,,,,,,,,,,,,,,,,,,,,,,,,,,,,,,,,,,,,,,,,,,,,,,,,,,,,,,,,,,,,,,,,,,,,,,,,,,,,,,,,,,,,,,,,,,,,,6320427256.0,2022-01-27 15:00:43
19737.0,F0201-0158,X,1.0,3.392,23.541,1000,9/5,DSLR-CMOS,20220127_150106_SHELL_M55_6320427256_X_1s_3.392A_23.541V.jpg,20220127_150106_SHELL_M55_6320427256,0.833883,0.0,0.0,0.0,,,,,,,,,,,,,,,,,,,,,,,,,,,,,,,,,,,,,,,,,,,,,,,,,,,,,,,,,,,,,,,,,,,,,,,,,,,,,,,,,,,,,,,,,,,,,,,,,,,,,,,,,,,,,,,,,,,,,,,,,,,,,,,,,,,,,,,,,,,,,,,,,,,,,6320427256.0,2022-01-27 15:01:06
,,,,,,,,,,,,,,,,,,,,,,,,,,,,,,,,,,,,,,,,,,,,,,,,,,,,,,,,,,,,,,,,,,,,,,,,,,,,,,,,,,,,,,,,,,,,,,,,,,,,,,,,,,,,,,,,,,,,,,,,,,,,,,,,,,,,,,,,,,,,,,,,,,,,,,,,,20220131_162352_SHELL_M55_6320427256,2022-01-31 16:23:52,0.9790616641666668,0.0024341374502777,0.0414625717027777,0.0079572348575,0.0472839861219444,0.0007145168805555,0.0008534265769444,0.0001984819151944,6320427256.0,2022-01-31 16:23:52
