Repository: ucf-photovoltaics/darts_multimodal_deeplearning

File: M55/M55_universal.csv (part 3 of 32)
ulkSRH_AND_Jo_Power_Loss_(percent),Rs_Power_Loss_(percent),Rsh_Power_Loss_(percent),Richter_Limit_Efficiency_(percent),Delta_Power_per_(fA/cm2)_at_pVmp_(percent),Dark_Break_Interpolated,Calibration,Resistivity_(ohm-cm),Analysis_Resistivity_(ohm-cm),Sample_Type,Thickness_(cm),Cell_Area_(cm2),Total_Area_(cm2),Number_of_Cells_per_String,Number_of_Strings,Temperature_(C),Intensity_(suns),Analysis_Type,Nominal_Load_Voltage_(mV/cell),Rs_Modulation_Target_(ohm-cm2),Reference_Constant_(V/sun),Voltage_Temperature_Coefficient_(mV/C),Temperature_Offset_(C),Power_per_Sun_(W/m2),Conductivity_Modulation_(ohm-cm2/V),Auger_Coefficient,Band_Gap_Narrowing,Fit_Method,Carrier_Density_Center_Point_(cm-3),Percent_Fit,Lower_Bound_(cm-3),Upper_Bound_(cm-3),Rsh_Lifetime_Correction,Rsh_Measurement_Method,SunsVoc_Rsh_Voltage_(V),Do_Dark_Break_Measurement,Temperature_Measurement_Method,Number_of_dRsh_Points,dRsh_Output_Vlimit_(V),Current_Transfer,Voltage_Transfer,Temperature_Transfer,Final_Bin,Bin_Index,Do_Doping_Measurement,Doping_Sample_Time_(us),Doping_Measurement_Length_(us),Measurement_Type,Comments,Measurement_Date-Time_String,Software_Version,Recipe_Filename,Forward_Dark_IV_Interpolated?,Doping_Calibration_Factor_(V/sun),Vmp_Correction_Factor_(percent),Flash_1/e_Decay_Time_(ms),Missed_Flashes,Auger_Method,Photon_Recycling,Photon_Recycling_Equation,module_id,identifier_defect,Measurement_DateTime,square,ring,crack,bright_crack,hotspot,gridline_darkening,near_busbar,shattered,serial_number,datetime
,,,,,,,,,,20220124_123400_SHELL_M55_6320427257,,,,,19940.0,20220124_123323_6320427257_01,20220124_SHELL_M55,2022-01-24 12:34:00,20220124.0,123323,483.0,0.247213904,2.2,-0.6,0.0,60.0,440.0,18.0,0.0,1500.0,3000.0,5000.0,180000.0,24147.0,DJC,IVT20220124-SHELL_M55-20220124_123323_6320427257_X_01.txt,IVT20220124-SHELL_M55-20220124_123323_6320427257_X_01.mfr,3.026925,21.604706,2.784324,17.135246,47.710074,72.955839,11.284313,1293.700417,0.677371,0.028855,0.600131,0.026543,0.475979,0.012634,12.633745,3769.699271,1.973783,2.784324,17.135246,72.955839,47.710074,11.284313,0.677371,0.026543,0.475979,0.012634,12.633745,1.973783,3.536353,22.556018,47.921295,0.027142,0.519081,0.014089,81.358393,14.088813,0.981774,1.8e-12,2.65e-08,,,0.0,4330000000000000.0,3.265199,,1.175871,0.546474,2.608592,812.441575,17.135246,1.624247,,,,,9.915319,0.48574,,,0.0,1.0,3.265199,,p-type,0.018,104.9,4228.0,36.0,1.0,25.0,1.0,Generalized,483.0,1.798301,0.247214,2.2,-0.6,1000.0,3.463974,1.66e-30,OFF,Center Point,3000000000000000.0,30.0,2000000000000000.0,4000000000000000.0,OFF,SunsVoc Rsh (Module),0.45,0.0,Thermocouple,2.0,10.0,-0.05,3.0108,0.01,A,0.0,1.0,0.0,0.0,Full IV,,1/24/2022 12:34,,FSEC_Shell-M55.mfi,,,,,,Sinton,,,F0201-0080,,,,,,,,,,,6320427257.0,2022-01-24 12:34:00
,,,,,,,,,,20220124_123500_SHELL_M55_6320427257,,,,,19941.0,20220124_123428_6320427257_02,20220124_SHELL_M55,2022-01-24 12:35:00,20220124.0,123428,483.0,0.247213904,2.2,-0.6,0.0,60.0,440.0,18.0,0.0,1500.0,3000.0,5000.0,180000.0,24148.0,DJC,IVT20220124-SHELL_M55-20220124_123428_6320427257_X_02.txt,IVT20220124-SHELL_M55-20220124_123428_6320427257_X_02.mfr,3.027637,21.596468,2.792367,17.08793,47.715769,72.975228,11.28566,1287.448085,0.681457,0.028862,0.599902,0.026619,0.474665,0.012635,12.635253,3751.480671,1.98569,2.792367,17.08793,72.975228,47.715769,11.28566,0.681457,0.026619,0.474665,0.012635,12.635253,1.98569,3.746246,22.604937,47.873909,0.027149,0.519136,0.014094,81.398935,14.093771,0.982475,1.78e-12,2.68e-08,,,0.0,4210000000000000.0,3.352567,,1.168532,0.546482,2.883531,842.398914,17.08793,1.615085,,,,,10.019993,0.487203,,,0.0,1.0,3.352567,,p-type,0.018,104.9,4228.0,36.0,1.0,25.0,1.0,Generalized,483.0,1.799999,0.247214,2.2,-0.6,1000.0,3.746452,1.66e-30,OFF,Center Point,3000000000000000.0,30.0,2000000000000000.0,4000000000000000.0,OFF,SunsVoc Rsh (Module),0.45,0.0,Thermocouple,2.0,10.0,-0.05,3.0108,0.01,A,0.0,1.0,0.0,0.0,Full IV,,1/24/2022 12:35,,FSEC_Shell-M55.mfi,,,,,,Sinton,,,F0201-0080,,,,,,,,,,,6320427257.0,2022-01-24 12:35:00
,,,,,,,,,,20220124_123700_SHELL_M55_6320427257,,,,,19942.0,20220124_123541_6320427257_01,20220124_SHELL_M55,2022-01-24 12:37:00,20220124.0,123541,483.0,0.247213904,2.2,-0.6,0.0,60.0,440.0,18.0,0.0,3000.0,3000.0,15000.0,180000.0,24149.0,DJC,IVT20220124-SHELL_M55-20220124_123541_6320427257_X_01.txt,IVT20220124-SHELL_M55-20220124_123541_6320427257_X_01.mfr,3.029776,21.598177,2.795287,17.067534,47.708656,72.907058,11.283977,1268.264473,0.686294,0.028883,0.599949,0.026647,0.474098,0.012633,12.633369,3695.581757,1.999785,2.795287,17.067534,72.907058,47.708656,11.283977,0.686294,0.026647,0.474098,0.012633,12.633369,1.999785,3.766967,22.672178,87.303864,0.027167,0.519189,0.014105,81.398546,14.104778,0.980013,1.79e-12,2.64e-08,,,0.0,4240000000000000.0,3.3315,,1.167096,0.105566,2.86638,854.271735,17.067534,1.596297,,,,,10.104273,0.494096,,,0.0,1.0,3.3315,,p-type,0.018,104.9,4228.0,36.0,1.0,25.0,1.0,Generalized,483.0,1.791452,0.247214,2.2,-0.6,1000.0,4.146021,1.66e-30,OFF,Center Point,3000000000000000.0,30.0,2000000000000000.0,4000000000000000.0,OFF,SunsVoc Rsh (Module),0.45,0.0,Thermocouple,2.0,10.0,-0.05,3.0108,0.01,A,0.0,1.0,0.0,0.0,Full IV,,1/24/2022 12:37,,FSEC_Shell-M55.mfi,,,,,,Sinton,,,F0201-0080,,,,,,,,,,,6320427257.0,2022-01-24 12:37:00
,,,,,,,,,,,,,,,,,,,,,,,,,,,,,,,,,,,,,,,,,,,,,,,,,,,,,,,,,,,,,,,,,,,,,,,,,,,,,,,,,,,,,,,,,,,,,,,,,,,,,,,,,,,,,,,,,,,,,,,,,,,,,,,,,,,,,,,,,,,,,,,,,,,,,,,,,20220124_160354_SHELL_M55_6320427257,2022-01-24 16:03:54,0.9760637608333336,0.0040818115611111,0.0634070060666666,0.0092019191902777,0.0577151167968333,0.0017602181513888,0.0023452843802777,0.0002427642665555,6320427257.0,2022-01-24 16:03:54
19966.0,F0201-0080,X,3.0,0.025,16.05,1000,9/5,DSLR-CMOS,20220128_123227_SHELL_M55_6320427257_X_3s_0.025A_16.050V.jpg,20220128_123227_SHELL_M55_6320427257,,,,,,,,,,,,,,,,,,,,,,,,,,,,,,,,,,,,,,,,,,,,,,,,,,,,,,,,,,,,,,,,,,,,,,,,,,,,,,,,,,,,,,,,,,,,,,,,,,,,,,,,,,,,,,,,,,,,,,,,,,,,,,,,,,,,,,,,,,,,,,,,,,,,,,,,,6320427257.0,2022-01-28 12:32:27
19967.0,F0201-0080,X,3.0,0.194,19.093,1000,9/5,DSLR-CMOS,20220128_123256_SHELL_M55_6320427257_X_3s_0.194A_19.093V.jpg,20220128_123256_SHELL_M55_6320427257,4.1273955,0.0,0.0,0.0,,,,,,,,,,,,,,,,,,,,,,,,,,,,,,,,,,,,,,,,,,,,,,,,,,,,,,,,,,,,,,,,,,,,,,,,,,,,,,,,,,,,,,,,,,,,,,,,,,,,,,,,,,,,,,,,,,,,,,,,,,,,,,,,,,,,,,,,,,,,,,,,,,,,,6320427257.0,2022-01-28 12:32:56
19968.0,F0201-0080,X,3.0,0.296,19.626,1000,9/5,DSLR-CMOS,20220128_123325_SHELL_M55_6320427257_X_3s_0.296A_19.626V.jpg,20220128_123325_SHELL_M55_6320427257,12.0229276,7.5e-05,0.0,0.0,,,,,,,,,,,,,,,,,,,,,,,,,,,,,,,,,,,,,,,,,,,,,,,,,,,,,,,,,,,,,,,,,,,,,,,,,,,,,,,,,,,,,,,,,,,,,,,,,,,,,,,,,,,,,,,,,,,,,,,,,,,,,,,,,,,,,,,,,,,,,,,,,,,,,6320427257.0,2022-01-28 12:33:25
19969.0,F0201-0080,X,1.0,1.392,21.774,1000,9/5,DSLR-CMOS,20220128_123354_SHELL_M55_6320427257_X_1s_1.392A_21.774V.jpg,20220128_123354_SHELL_M55_6320427257,4.3138116,0.0001515,0.0,0.0,,,,,,,,,,,,,,,,,,,,,,,,,,,,,,,,,,,,,,,,,,,,,,,,,,,,,,,,,,,,,,,,,,,,,,,,,,,,,,,,,,,,,,,,,,,,,,,,,,,,,,,,,,,,,,,,,,,,,,,,,,,,,,,,,,,,,,,,,,,,,,,,,,,,,6320427257.0,2022-01-28 12:33:54
19970.0,F0201-0080,X,1.0,2.394,22.742,1000,9/5,DSLR-CMOS,20220128_123417_SHELL_M55_6320427257_X_1s_2.394A_22.742V.jpg,20220128_123417_SHELL_M55_6320427257,4.9395683,0.0,0.0,0.0,,,,,,,,,,,,,,,,,,,,,,,,,,,,,,,,,,,,,,,,,,,,,,,,,,,,,,,,,,,,,,,,,,,,,,,,,,,,,,,,,,,,,,,,,,,,,,,,,,,,,,,,,,,,,,,,,,,,,,,,,,,,,,,,,,,,,,,,,,,,,,,,,,,,,6320427257.0,2022-01-28 12:34:17
19971.0,F0201-0080,X,1.0,3.393,23.486,1000,9/5,DSLR-CMOS,20220128_123439_SHELL_M55_6320427257_X_1s_3.393A_23.486V.jpg,20220128_123439_SHELL_M55_6320427257,0.5819543,0.0,0.0,0.0,,,,,,,,,,,,,,,,,,,,,,,,,,,,,,,,,,,,,,,,,,,,,,,,,,,,,,,,,,,,,,,,,,,,,,,,,,,,,,,,,,,,,,,,,,,,,,,,,,,,,,,,,,,,,,,,,,,,,,,,,,,,,,,,,,,,,,,,,,,,,,,,,,,,,6320427257.0,2022-01-28 12:34:39
,,,,,,,,,,,,,,,,,,,,,,,,,,,,,,,,,,,,,,,,,,,,,,,,,,,,,,,,,,,,,,,,,,,,,,,,,,,,,,,,,,,,,,,,,,,,,,,,,,,,,,,,,,,,,,,,,,,,,,,,,,,,,,,,,,,,,,,,,,,,,,,,,,,,,,,,,20220114_152618_SHELL_M55_6320427258,2022-01-14 15:26:18,0.9674467986111112,0.0064976753333333,0.0178765856694444,0.0084580584177777,0.0542391733657222,0.000918334725,0.0005928114116666,0.0002594321347222,6320427258.0,2022-01-14 15:26:18
,,,,,,,,,,20220114_152700_SHELL_M55_6320427258,,,,,19678.0,20220114_152637_6320427258_01,20220114_SHELL_M55,2022-01-14 15:27:00,20220114.0,152637,483.0,0.247409,2.2,-0.6,0.0,60.0,440.0,18.0,0.0,1500.0,3000.0,5000.0,180000.0,23885.0,DJC,IVT20220114-SHELL_M55-20220114_152637_6320427258_X_01.txt,IVT20220114-SHELL_M55-20220114_152637_6320427258_X_01.mfr,3.100886,21.656336,2.789462,16.22841,45.268537,67.410208,10.706844,1690.922409,1.128178,0.02956,0.601565,0.026592,0.450789,0.011987,11.98722,4927.160018,3.287385,2.789462,16.22841,67.410208,45.268537,10.706844,1.128178,0.026592,0.450789,0.011987,11.98722,3.287385,5.721547,21.260248,49.605752,0.027875,0.521193,0.014528,81.700082,14.528317,0.963967,1.79e-12,2.13e-08,,,0.0,4340000000000000.0,3.256706,,1.171804,0.54235,1.93798,1466.586831,16.22841,2.368291,,,,,16.24228,0.369523,,,0.0,0.0,3.256706,,p-type,0.018,104.9,4228.0,36.0,1.0,25.0,1.0,Generalized,483.0,3.724692,0.247409,2.2,-0.6,1000.0,13.945961,1.66e-30,OFF,Center Point,3000000000000000.0,30.0,2000000000000000.0,4000000000000000.0,OFF,SunsVoc Rsh (Module),0.45,0.0,Thermocouple,2.0,10.0,-0.05,3.0108,0.01,A,0.0,1.0,0.0,0.0,Full IV,,1/14/2022 15:27,,FSEC_Shell-M55.mfi,,,,,,Sinton,,,F0201-0060,,,,,,,,,,,6320427258.0,2022-01-14 15:27:00
,,,,,,,,,,20220114_152800_SHELL_M55_6320427258,,,,,19679.0,20220114_152744_6320427258_02,20220114_SHELL_M55,2022-01-14 15:28:00,20220114.0,152744,483.0,0.247409,2.2,-0.6,0.0,60.0,440.0,18.0,0.0,1500.0,3000.0,5000.0,180000.0,23886.0,DJC,IVT20220114-SHELL_M55-20220114_152744_6320427258_X_02.txt,IVT20220114-SHELL_M55-20220114_152744_6320427258_X_02.mfr,3.102978,21.647603,2.79319,16.21434,45.289725,67.423487,10.711856,1695.757131,1.127797,0.02958,0.601322,0.026627,0.450398,0.011993,11.992831,4941.247861,3.286274,2.79319,16.21434,67.423487,45.289725,10.711856,1.127797,0.026627,0.450398,0.011993,11.992831,3.286274,5.531894,21.327055,49.000325,0.027892,0.5211,0.014534,81.712116,14.534395,0.963906,1.8e-12,2.13e-08,,,20.302,,,,1.171618,0.543783,1.894659,1402.863532,16.21434,,,,,10.078617,16.267664,0.368013,,,0.0,0.0,3.256706,,p-type,0.018,104.9,4228.0,36.0,1.0,25.0,1.0,Generalized,483.0,3.739542,0.247409,2.2,-0.6,1000.0,13.829668,1.66e-30,OFF,Center Point,3000000000000000.0,30.0,2000000000000000.0,4000000000000000.0,OFF,SunsVoc Rsh (Module),0.45,0.0,Thermocouple,2.0,10.0,-0.05,3.0108,0.01,A,0.0,1.0,0.0,0.0,Full IV,,1/14/2022 15:28,,FSEC_Shell-M55.mfi,,,,,,Sinton,,,F0201-0060,,,,,,,,,,,6320427258.0,2022-01-14 15:28:00
,,,,,,,,,,20220114_152900_SHELL_M55_6320427258,,,,,19680.0,20220114_152858_6320427258_01,20220114_SHELL_M55,2022-01-14 15:29:00,20220114.0,152858,483.0,0.247409,2.2,-0.6,0.0,60.0,440.0,18.0,0.0,1500.0,3000.0,5000.0,180000.0,23887.0,DJC,IVT20220114-SHELL_M55-20220114_152858_6320427258_X_01.txt,IVT20220114-SHELL_M55-20220114_152858_6320427258_X_01.mfr,3.103258,21.644521,2.796041,16.197342,45.288436,67.425088,10.711551,1685.614929,1.128617,0.029583,0.601237,0.026654,0.449926,0.011992,11.992489,4911.694612,3.288666,2.796041,16.197342,67.425088,45.288436,10.711551,1.128617,0.026654,0.449926,0.011992,11.992489,3.288666,5.749199,21.396616,49.500476,0.027889,0.521153,0.014534,81.715715,14.534276,0.963623,1.8e-12,2.15e-08,,,19.539203,5610000000000000.0,2.544043,,1.16898,0.537947,1.900801,1410.549138,16.197342,1.794458,,,,8.01176,16.305793,0.369975,,,0.0,0.0,2.544043,,p-type,0.018,104.9,4228.0,36.0,1.0,25.0,1.0,Generalized,483.0,3.720872,0.247409,2.2,-0.6,1000.0,13.486138,1.66e-30,OFF,Center Point,3000000000000000.0,30.0,2000000000000000.0,4000000000000000.0,OFF,SunsVoc Rsh (Module),0.45,0.0,Thermocouple,2.0,10.0,-0.05,3.0108,0.01,A,0.0,1.0,0.0,0.0,Full IV,,1/14/2022 15:29,,FSEC_Shell-M55.mfi,,,,,,Sinton,,,F0201-0060,,,,,,,,,,,6320427258.0,2022-01-14 15:29:00
,,,,,,,,,,,,,,,,,,,,,,,,,,,,,,,,,,,,,,,,,,,,,,,,,,,,,,,,,,,,,,,,,,,,,,,,,,,,,,,,,,,,,,,,,,,,,,,,,,,,,,,,,,,,,,,,,,,,,,,,,,,,,,,,,,,,,,,,,,,,,,,,,,,,,,,,,20220126_120812_SHELL_M55_6320427258,2022-01-26 12:08:12,0.9877292258333332,0.0018392937627777,0.0387209026388888,0.0080024055588888,0.0328427818640833,0.0007667202938888,0.0018044451169444,0.0001594086715833,6320427258.0,2022-01-26 12:08:12
20122.0,F0201-0060,X,3.0,0.025,16.457,1000,9/5,DSLR-CMOS,20220128_152727_SHELL_M55_6320427258_X_3s_0.025A_16.457V.jpg,20220128_152727_SHELL_M55_6320427258,,,,,,,,,,,,,,,,,,,,,,,,,,,,,,,,,,,,,,,,,,,,,,,,,,,,,,,,,,,,,,,,,,,,,,,,,,,,,,,,,,,,,,,,,,,,,,,,,,,,,,,,,,,,,,,,,,,,,,,,,,,,,,,,,,,,,,,,,,,,,,,,,,,,,,,,,6320427258.0,2022-01-28 15:27:27
20123.0,F0201-0060,X,3.0,0.194,19.253,1000,9/5,DSLR-CMOS,20220128_152756_SHELL_M55_6320427258_X_3s_0.194A_19.253V.jpg,20220128_152756_SHELL_M55_6320427258,11.270311,0.0,0.0,0.0,,,,,,,,,,,,,,,,,,,,,,,,,,,,,,,,,,,,,,,,,,,,,,,,,,,,,,,,,,,,,,,,,,,,,,,,,,,,,,,,,,,,,,,,,,,,,,,,,,,,,,,,,,,,,,,,,,,,,,,,,,,,,,,,,,,,,,,,,,,,,,,,,,,,,6320427258.0,2022-01-28 15:27:56
20124.0,F0201-0060,X,3.0,0.296,19.804,1000,9/5,DSLR-CMOS,20220128_152825_SHELL_M55_6320427258_X_3s_0.296A_19.804V.jpg,20220128_152825_SHELL_M55_6320427258,12.7324235,0.0,0.0,0.0,,,,,,,,,,,,,,,,,,,,,,,,,,,,,,,,,,,,,,,,,,,,,,,,,,,,,,,,,,,,,,,,,,,,,,,,,,,,,,,,,,,,,,,,,,,,,,,,,,,,,,,,,,,,,,,,,,,,,,,,,,,,,,,,,,,,,,,,,,,,,,,,,,,,,6320427258.0,2022-01-28 15:28:25
20125.0,F0201-0060,X,1.0,1.392,22.2,1000,9/5,DSLR-CMOS,20220128_152854_SHELL_M55_6320427258_X_1s_1.392A_22.200V.jpg,20220128_152854_SHELL_M55_6320427258,2.6541656,0.0,7.58e-05,0.0,,,,,,,,,,,,,,,,,,,,,,,,,,,,,,,,,,,,,,,,,,,,,,,,,,,,,,,,,,,,,,,,,,,,,,,,,,,,,,,,,,,,,,,,,,,,,,,,,,,,,,,,,,,,,,,,,,,,,,,,,,,,,,,,,,,,,,,,,,,,,,,,,,,,,6320427258.0,2022-01-28 15:28:54
20126.0,F0201-0060,X,1.0,2.394,23.374,1000,9/5,DSLR-CMOS,20220128_152917_SHELL_M55_6320427258_X_1s_2.394A_23.374V.jpg,20220128_152917_SHELL_M55_6320427258,2.3888169,0.0,0.0,0.0,,,,,,,,,,,,,,,,,,,,,,,,,,,,,,,,,,,,,,,,,,,,,,,,,,,,,,,,,,,,,,,,,,,,,,,,,,,,,,,,,,,,,,,,,,,,,,,,,,,,,,,,,,,,,,,,,,,,,,,,,,,,,,,,,,,,,,,,,,,,,,,,,,,,,6320427258.0,2022-01-28 15:29:17
20127.0,F0201-0060,X,1.0,3.392,24.311,1000,9/5,DSLR-CMOS,20220128_152940_SHELL_M55_6320427258_X_1s_3.392A_24.311V.jpg,20220128_152940_SHELL_M55_6320427258,0.7310406,0.0,0.0,0.0,,,,,,,,,,,,,,,,,,,,,,,,,,,,,,,,,,,,,,,,,,,,,,,,,,,,,,,,,,,,,,,,,,,,,,,,,,,,,,,,,,,,,,,,,,,,,,,,,,,,,,,,,,,,,,,,,,,,,,,,,,,,,,,,,,,,,,,,,,,,,,,,,,,,,6320427258.0,2022-01-28 15:29:40
,,,,,,,,,,20220118_141300_SHELL_M55_6320427261,,,,,19790.0,20220118_141206_6320427261_01,20220118_SHELL_M55,2022-01-18 14:13:00,20220118.0,141206,483.0,0.247409,2.2,-0.6,0.0,60.0,440.0,18.0,0.0,1500.0,3000.0,15000.0,180000.0,23998.0,DJC,IVT20220118-SHELL_M55-20220118_141206_6320427261_X_01.txt,IVT20220118-SHELL_M55-20220118_141206_6320427261_X_01.mfr,3.139823,21.502022,2.795095,16.354757,45.713093,67.710526,10.81199,1251.726349,1.03839,0.029932,0.597278,0.026645,0.454299,0.012105,12.104939,3647.391501,3.025754,2.795095,16.354757,67.710526,45.713093,10.81199,1.03839,0.026645,0.454299,0.012105,12.104939,3.025754,5.867636,23.253262,48.213891,0.028143,0.515988,0.014521,81.226323,14.521224,0.972436,2.09e-12,3.03e-08,,,12.877691,5320000000000000.0,2.674558,,1.17468,0.104948,2.2786,1502.868936,16.354757,1.704587,,,,11.412824,15.071793,0.489979,,,0.0,0.0,2.674558,,p-type,0.018,104.9,4228.0,36.0,1.0,25.0,1.0,Generalized,483.0,4.086384,0.247409,2.2,-0.6,1000.0,18.437756,1.66e-30,OFF,Center Point,3000000000000000.0,30.0,2000000000000000.0,4000000000000000.0,OFF,SunsVoc Rsh (Module),0.45,0.0,Thermocouple,2.0,10.0,-0.05,3.0108,0.01,A,0.0,1.0,0.0,0.0,Full IV,,1/18/2022 14:13,,FSEC_Shell-M55.mfi,,,,,,Sinton,,,F0201-0054,,,,,,,,,,,6320427261.0,2022-01-18 14:13:00
,,,,,,,,,,20220118_141400_SHELL_M55_6320427261,,,,,19791.0,20220118_141311_6320427261_02,20220118_SHELL_M55,2022-01-18 14:14:00,20220118.0,141311,483.0,0.247409,2.2,-0.6,0.0,60.0,440.0,18.0,0.0,1500.0,3000.0,15000.0,180000.0,23999.0,DJC,IVT20220118-SHELL_M55-20220118_141311_6320427261_X_02.txt,IVT20220118-SHELL_M55-20220118_141311_6320427261_X_02.mfr,3.142887,21.500723,2.80019,16.328344,45.722459,67.662449,10.814205,1261.281177,1.04613,0.029961,0.597242,0.026694,0.453565,0.012107,12.107419,3675.233207,3.048306,2.80019,16.328344,67.662449,45.722459,10.814205,1.04613,0.026694,0.453565,0.012107,12.107419,3.048306,5.883593,23.345465,48.319376,0.028162,0.516313,0.01454,81.258426,14.540263,0.974231,2.07e-12,3.04e-08,,,13.320279,5270000000000000.0,2.700178,,1.178874,0.106379,2.275317,1507.655344,16.328344,1.72245,,,,11.139016,15.211373,0.485807,,,0.0,0.0,2.700178,,p-type,0.018,104.9,4228.0,36.0,1.0,25.0,1.0,Generalized,483.0,4.131702,0.247409,2.2,-0.6,1000.0,18.665062,1.66e-30,OFF,Center Point,3000000000000000.0,30.0,2000000000000000.0,4000000000000000.0,OFF,SunsVoc Rsh (Module),0.45,0.0,Thermocouple,2.0,10.0,-0.05,3.0108,0.01,A,0.0,1.0,0.0,0.0,Full IV,,1/18/2022 14:14,,FSEC_Shell-M55.mfi,,,,,,Sinton,,,F0201-0054,,,,,,,,,,,6320427261.0,2022-01-18 14:14:00
,,,,,,,,,,20220118_141500_SHELL_M55_6320427261,,,,,19792.0,20220118_141424_6320427261_01,20220118_SHELL_M55,2022-01-18 14:15:00,20220118.0,141424,483.0,0.247409,2.2,-0.6,0.0,60.0,440.0,18.0,0.0,1500.0,3000.0,15000.0,180000.0,24000.0,DJC,IVT20220118-SHELL_M55-20220118_141424_6320427261_X_01.txt,IVT20220118-SHELL_M55-20220118_141424_6320427261_X_01.mfr,3.14331,21.501811,2.799448,16.341775,45.747944,67.687639,10.820233,1269.782756,1.044065,0.029965,0.597273,0.026687,0.453938,0.012114,12.114168,3700.005863,3.04229,2.799448,16.341775,67.687639,45.747944,10.820233,1.044065,0.026687,0.453938,0.012114,12.114168,3.04229,5.850034,23.443335,48.128891,0.028165,0.516437,0.014545,81.271529,14.545299,0.972356,2.07e-12,3.03e-08,,,13.4304,5390000000000000.0,2.641255,,1.173768,0.107101,2.39772,1509.378988,16.341775,1.696172,,,,10.876494,15.171915,0.482662,,,0.0,0.0,2.641255,,p-type,0.018,104.9,4228.0,36.0,1.0,25.0,1.0,Generalized,483.0,4.1053,0.247409,2.2,-0.6,1000.0,18.606015,1.66e-30,OFF,Center Point,3000000000000000.0,30.0,2000000000000000.0,4000000000000000.0,OFF,SunsVoc Rsh (Module),0.45,0.0,Thermocouple,2.0,10.0,-0.05,3.0108,0.01,A,0.0,1.0,0.0,0.0,Full IV,,1/18/2022 14:15,,FSEC_Shell-M55.mfi,,,,,,Sinton,,,F0201-0054,,,,,,,,,,,6320427261.0,2022-01-18 14:15:00
,,,,,,,,,,,,,,,,,,,,,,,,,,,,,,,,,,,,,,,,,,,,,,,,,,,,,,,,,,,,,,,,,,,,,,,,,,,,,,,,,,,,,,,,,,,,,,,,,,,,,,,,,,,,,,,,,,,,,,,,,,,,,,,,,,,,,,,,,,,,,,,,,,,,,,,,,20220126_105045_SHELL_M55_6320427261,2022-01-26 10:50:45,0.9867351419444444,0.0035169670661111,0.0501113228055555,0.0091495090958333,0.0353131597443055,0.0011342415302777,0.0028987272363888,0.0002177333701666,6320427261.0,2022-01-26 10:50:45
20092.0,F0201-0054,X,3.0,0.025,16.132,1000,9/5,DSLR-CMOS,20220128_145316_SHELL_M55_6320427261_X_3s_0.025A_16.132V.jpg,20220128_145316_SHELL_M55_6320427261,,,,,,,,,,,,,,,,,,,,,,,,,,,,,,,,,,,,,,,,,,,,,,,,,,,,,,,,,,,,,,,,,,,,,,,,,,,,,,,,,,,,,,,,,,,,,,,,,,,,,,,,,,,,,,,,,,,,,,,,,,,,,,,,,,,,,,,,,,,,,,,,,,,,,,,,,6320427261.0,2022-01-28 14:53:16
20093.0,F0201-0054,X,3.0,0.194,19.078,1000,9/5,DSLR-CMOS,20220128_145345_SHELL_M55_6320427261_X_3s_0.194A_19.078V.jpg,20220128_145345_SHELL_M55_6320427261,15.3897109,0.0,0.0,0.0,,,,,,,,,,,,,,,,,,,,,,,,,,,,,,,,,,,,,,,,,,,,,,,,,,,,,,,,,,,,,,,,,,,,,,,,,,,,,,,,,,,,,,,,,,,,,,,,,,,,,,,,,,,,,,,,,,,,,,,,,,,,,,,,,,,,,,,,,,,,,,,,,,,,,6320427261.0,2022-01-28 14:53:45
20094.0,F0201-0054,X,3.0,0.296,19.632,1000,9/5,DSLR-CMOS,20220128_145414_SHELL_M55_6320427261_X_3s_0.296A_19.632V.jpg,20220128_145414_SHELL_M55_6320427261,17.9466948,0.0,0.0,0.0,,,,,,,,,,,,,,,,,,,,,,,,,,,,,,,,,,,,,,,,,,,,,,,,,,,,,,,,,,,,,,,,,,,,,,,,,,,,,,,,,,,,,,,,,,,,,,,,,,,,,,,,,,,,,,,,,,,,,,,,,,,,,,,,,,,,,,,,,,,,,,,,,,,,,6320427261.0,2022-01-28 14:54:14
20095.0,F0201-0054,X,1.0,1.392,21.916,1000,9/5,DSLR-CMOS,20220128_145443_SHELL_M55_6320427261_X_1s_1.392A_21.916V.jpg,20220128_145443_SHELL_M55_6320427261,5.1376364,0.0,0.0001768,0.0,,,,,,,,,,,,,,,,,,,,,,,,,,,,,,,,,,,,,,,,,,,,,,,,,,,,,,,,,,,,,,,,,,,,,,,,,,,,,,,,,,,,,,,,,,,,,,,,,,,,,,,,,,,,,,,,,,,,,,,,,,,,,,,,,,,,,,,,,,,,,,,,,,,,,6320427261.0,2022-01-28 14:54:43
20096.0,F0201-0054,X,1.0,2.394,22.973,1000,9/5,DSLR-CMOS,20220128_145506_SHELL_M55_6320427261_X_1s_2.394A_22.973V.jpg,20220128_145506_SHELL_M55_6320427261,4.6055585,0.0,0.0,0.0,,,,,,,,,,,,,,,,,,,,,,,,,,,,,,,,,,,,,,,,,,,,,,,,,,,,,,,,,,,,,,,,,,,,,,,,,,,,,,,,,,,,,,,,,,,,,,,,,,,,,,,,,,,,,,,,,,,,,,,,,,,,,,,,,,,,,,,,,,,,,,,,,,,,,6320427261.0,2022-01-28 14:55:06
20097.0,F0201-0054,X,1.0,3.392,23.792,1000,9/5,DSLR-CMOS,20220128_145529_SHELL_M55_6320427261_X_1s_3.392A_23.792V.jpg,20220128_145529_SHELL_M55_6320427261,1.5158883,0.0,0.0,0.0,,,,,,,,,,,,,,,,,,,,,,,,,,,,,,,,,,,,,,,,,,,,,,,,,,,,,,,,,,,,,,,,,,,,,,,,,,,,,,,,,,,,,,,,,,,,,,,,,,,,,,,,,,,,,,,,,,,,,,,,,,,,,,,,,,,,,,,,,,,,,,,,,,,,,6320427261.0,2022-01-28 14:55:29
,,,,,,,,,,20220129_183400_SHELL_M55_6320427262,,,,,20186.0,20220129_183318_6320427262_01,20220129_SHELL_M55,2022-01-29 18:34:00,20220129.0,183318,483.0,0.247326411,2.2,-0.6,0.0,60.0,440.0,18.0,0.0,1500.0,3000.0,5000.0,180000.0,24394.0,DJC,IVT20220129-SHELL_M55-20220129_183318_6320427262_X_01.txt,IVT20220129-SHELL_M55-20220129_183318_6320427262_X_01.mfr,3.071411,21.498449,2.74476,15.912601,43.676269,66.145515,10.330243,1267.748945,1.219826,0.029279,0.597179,0.026165,0.442017,0.011566,11.565583,3694.079566,3.554439,2.74476,15.912601,66.145515,43.676269,10.330243,1.219826,0.026165,0.442017,0.011566,11.565583,3.554439,7.522409,21.805242,47.589421,0.027534,0.51716,0.01424,81.438708,14.239607,0.948467,1.98e-12,2.97e-08,,,0.0,4080000000000000.0,3.452698,,1.169777,0.539837,2.315495,2072.136935,15.912601,2.223026,,,,,17.383196,0.494654,,,0.0,0.0,3.452698,,p-type,0.018,104.9,4228.0,36.0,1.0,25.0,1.0,Generalized,483.0,5.282547,0.247326,2.2,-0.6,1000.0,20.326661,1.66e-30,OFF,Center Point,3000000000000000.0,30.0,2000000000000000.0,4000000000000000.0,OFF,SunsVoc Rsh (Module),0.45,0.0,Thermocouple,2.0,10.0,-0.05,3.0108,0.01,A,0.0,1.0,0.0,0.0,Full IV,,1/29/2022 18:34,,FSEC_Shell-M55.mfi,,,,,,Sinton,,,F0201-0142,,,,,,,,,,,6320427262.0,2022-01-29 18:34:00
,,,,,,,,,,20220129_183500_SHELL_M55_6320427262,,,,,20187.0,20220129_183422_6320427262_02,20220129_SHELL_M55,2022-01-29 18:35:00,20220129.0,183422,483.0,0.247326411,2.2,-0.6,0.0,60.0,440.0,18.0,0.0,1500.0,3000.0,5000.0,180000.0,24395.0,DJC,IVT20220129-SHELL_M55-20220129_183422_6320427262_X_02.txt,IVT20220129-SHELL_M55-20220129_183422_6320427262_X_02.mfr,3.06229,21.491252,2.743528,15.925744,43.692719,66.38975,10.334134,1235.69277,1.2077,0.029192,0.596979,0.026154,0.442382,0.01157,11.569939,3600.671432,3.519104,2.743528,15.925744,66.38975,43.692719,10.334134,1.2077,0.026154,0.442382,0.01157,11.569939,3.519104,6.78035,21.847457,47.647142,0.027455,0.517192,0.0142,81.479411,14.19966,0.951871,1.96e-12,2.97e-08,,,0.0,4130000000000000.0,3.410934,,1.169684,0.544403,2.679756,1824.231306,15.925744,2.14538,,,,,17.222001,0.508426,,,0.0,0.0,3.410934,,p-type,0.018,104.9,4228.0,36.0,1.0,25.0,1.0,Generalized,483.0,4.968318,0.247326,2.2,-0.6,1000.0,19.123432,1.66e-30,OFF,Center Point,3000000000000000.0,30.0,2000000000000000.0,4000000000000000.0,OFF,SunsVoc Rsh (Module),0.45,0.0,Thermocouple,2.0,10.0,-0.05,3.0108,0.01,A,0.0,1.0,0.0,0.0,Full IV,,1/29/2022 18:35,,FSEC_Shell-M55.mfi,,,,,,Sinton,,,F0201-0142,,,,,,,,,,,6320427262.0,2022-01-29 18:35:00
,,,,,,,,,,20220129_183700_SHELL_M55_6320427262,,,,,20188.0,20220129_183535_6320427262_01,20220129_SHELL_M55,2022-01-29 18:37:00,20220129.0,183535,483.0,0.247326411,2.2,-0.6,0.0,60.0,440.0,18.0,0.0,3000.0,3000.0,15000.0,180000.0,24396.0,DJC,IVT20220129-SHELL_M55-20220129_183535_6320427262_X_01.txt,IVT20220129-SHELL_M55-20220129_183535_6320427262_X_01.mfr,3.065101,21.489716,2.741431,15.887788,43.555269,66.124922,10.301625,1273.305857,1.228416,0.029219,0.596937,0.026134,0.441327,0.011534,11.533542,3710.271788,3.579466,2.741431,15.887788,66.124922,43.555269,10.301625,1.228416,0.026134,0.441327,0.011534,11.533542,3.579466,6.759522,21.907997,90.377111,0.027478,0.517239,0.014213,81.484687,14.2126,0.949069,1.97e-12,2.95e-08,,,0.0,3910000000000000.0,3.595388,,1.161374,0.105893,2.489035,1701.809715,15.887788,2.303247,,,,,17.4892,0.493373,,,0.0,0.0,3.595388,,p-type,0.018,104.9,4228.0,36.0,1.0,25.0,1.0,Generalized,483.0,5.008502,0.247326,2.2,-0.6,1000.0,19.215287,1.66e-30,OFF,Center Point,3000000000000000.0,30.0,2000000000000000.0,4000000000000000.0,OFF,SunsVoc Rsh (Module),0.45,0.0,Thermocouple,2.0,10.0,-0.05,3.0108,0.01,A,0.0,1.0,0.0,0.0,Full IV,,1/29/2022 18:37,,FSEC_Shell-M55.mfi,,,,,,Sinton,,,F0201-0142,,,,,,,,,,,6320427262.0,2022-01-29 18:37:00
20602.0,F0201-0142,X,3.0,0.025,15.98,1000,9/5,DSLR-CMOS,20220129_183850_SHELL_M55_6320427262_X_3s_0.025A_15.980V.jpg,20220129_183850_SHELL_M55_6320427262,,,,,,,,,,,,,,,,,,,,,,,,,,,,,,,,,,,,,,,,,,,,,,,,,,,,,,,,,,,,,,,,,,,,,,,,,,,,,,,,,,,,,,,,,,,,,,,,,,,,,,,,,,,,,,,,,,,,,,,,,,,,,,,,,,,,,,,,,,,,,,,,,,,,,,,,,6320427262.0,2022-01-29 18:38:50
20603.0,F0201-0142,X,3.0,0.194,19.109,1000,9/5,DSLR-CMOS,20220129_183911_SHELL_M55_6320427262_X_3s_0.194A_19.109V.jpg,20220129_183911_SHELL_M55_6320427262,7.982033,0.0,0.0,0.0,,,,,,,,,,,,,,,,,,,,,,,,,,,,,,,,,,,,,,,,,,,,,,,,,,,,,,,,,,,,,,,,,,,,,,,,,,,,,,,,,,,,,,,,,,,,,,,,,,,,,,,,,,,,,,,,,,,,,,,,,,,,,,,,,,,,,,,,,,,,,,,,,,,,,6320427262.0,2022-01-29 18:39:11
20604.0,F0201-0142,X,3.0,0.296,19.672,1000,9/5,DSLR-CMOS,20220129_183933_SHELL_M55_6320427262_X_3s_0.296A_19.672V.jpg,20220129_183933_SHELL_M55_6320427262,17.3639617,0.0,0.0,0.0,,,,,,,,,,,,,,,,,,,,,,,,,,,,,,,,,,,,,,,,,,,,,,,,,,,,,,,,,,,,,,,,,,,,,,,,,,,,,,,,,,,,,,,,,,,,,,,,,,,,,,,,,,,,,,,,,,,,,,,,,,,,,,,,,,,,,,,,,,,,,,,,,,,,,6320427262.0,2022-01-29 18:39:33
20605.0,F0201-0142,X,1.0,1.392,22.089,1000,9/5,DSLR-CMOS,20220129_183954_SHELL_M55_6320427262_X_1s_1.392A_22.089V.jpg,20220129_183954_SHELL_M55_6320427262,4.0493368,0.0,0.0,0.0,,,,,,,,,,,,,,,,,,,,,,,,,,,,,,,,,,,,,,,,,,,,,,,,,,,,,,,,,,,,,,,,,,,,,,,,,,,,,,,,,,,,,,,,,,,,,,,,,,,,,,,,,,,,,,,,,,,,,,,,,,,,,,,,,,,,,,,,,,,,,,,,,,,,,6320427262.0,2022-01-29 18:39:54
20606.0,F0201-0142,X,1.0,2.394,23.268,1000,9/5,DSLR-CMOS,20220129_184010_SHELL_M55_6320427262_X_1s_2.394A_23.268V.jpg,20220129_184010_SHELL_M55_6320427262,4.268808,0.0,0.0,0.0,,,,,,,,,,,,,,,,,,,,,,,,,,,,,,,,,,,,,,,,,,,,,,,,,,,,,,,,,,,,,,,,,,,,,,,,,,,,,,,,,,,,,,,,,,,,,,,,,,,,,,,,,,,,,,,,,,,,,,,,,,,,,,,,,,,,,,,,,,,,,,,,,,,,,6320427262.0,2022-01-29 18:40:10
20607.0,F0201-0142,X,1.0,3.392,24.212,1000,9/5,DSLR-CMOS,20220129_184025_SHELL_M55_6320427262_X_1s_3.392A_24.212V.jpg,20220129_184025_SHELL_M55_6320427262,1.8903704,0.0,0.0,0.0,,,,,,,,,,,,,,,,,,,,,,,,,,,,,,,,,,,,,,,,,,,,,,,,,,,,,,,,,,,,,,,,,,,,,,,,,,,,,,,,,,,,,,,,,,,,,,,,,,,,,,,,,,,,,,,,,,,,,,,,,,,,,,,,,,,,,,,,,,,,,,,,,,,,,6320427262.0,2022-01-29 18:40:25
,,,,,,,,,,,,,,,,,,,,,,,,,,,,,,,,,,,,,,,,,,,,,,,,,,,,,,,,,,,,,,,,,,,,,,,,,,,,,,,,,,,,,,,,,,,,,,,,,,,,,,,,,,,,,,,,,,,,,,,,,,,,,,,,,,,,,,,,,,,,,,,,,,,,,,,,,20220131_180555_SHELL_M55_6320427262,2022-01-31 18:05:55,0.9958389791666666,0.0034697671083333,0.0483644658611111,0.0091622767138888,0.0005601415896944,0.0011318196433333,0.0008919767061111,0.0002099314353333,6320427262.0,2022-01-31 18:05:55
,,,,,,,,,,20220129_163800_SHELL_M55_6320427263,,,,,20159.0,20220129_163722_6320427263_01,20220129_SHELL_M55,2022-01-29 16:38:00,20220129.0,163722,483.0,0.247326411,2.2,-0.6,0.0,60.0,440.0,18.0,0.0,1500.0,3000.0,5000.0,180000.0,24367.0,DJC,IVT20220129-SHELL_M55-20220129_163722_6320427263_X_01.txt,IVT20220129-SHELL_M55-20220129_163722_6320427263_X_01.mfr,3.066016,21.584145,2.776057,16.414485,45.567541,68.856724,10.777564,1496.595559,1.003722,0.029228,0.59956,0.026464,0.455958,0.012066,12.066397,4360.913171,2.924734,2.776057,16.414485,68.856724,45.567541,10.777564,1.003722,0.026464,0.455958,0.012066,12.066397,2.924734,7.433357,21.866462,47.631233,0.027517,0.518602,0.01427,81.433377,14.270319,0.971844,1.88e-12,2.6e-08,,,0.0,4090000000000000.0,3.44362,,1.168391,0.54086,2.274979,2255.84838,16.414485,2.079397,,,,,14.51178,0.418449,,,0.0,0.0,3.44362,,p-type,0.018,104.9,4228.0,36.0,1.0,25.0,1.0,Generalized,483.0,6.432652,0.247326,2.2,-0.6,1000.0,11.488712,1.66e-30,OFF,Center Point,3000000000000000.0,30.0,2000000000000000.0,4000000000000000.0,OFF,SunsVoc Rsh (Module),0.45,0.0,Thermocouple,2.0,10.0,-0.05,3.0108,0.01,A,0.0,1.0,0.0,0.0,Full IV,,1/29/2022 16:38,,FSEC_Shell-M55.mfi,,,,,,Sinton,,,F0201-0130,,,,,,,,,,,6320427263.0,2022-01-29 16:38:00
,,,,,,,,,,20220129_163900_SHELL_M55_6320427263,,,,,20160.0,20220129_163826_6320427263_02,20220129_SHELL_M55,2022-01-29 16:39:00,20220129.0,163826,483.0,0.247326411,2.2,-0.6,0.0,60.0,440.0,18.0,0.0,1500.0,3000.0,5000.0,180000.0,24368.0,DJC,IVT20220129-SHELL_M55-20220129_163826_6320427263_X_02.txt,IVT20220129-SHELL_M55-20220129_163826_6320427263_X_02.mfr,3.06681,21.578508,2.777976,16.411927,45.591935,68.893733,10.783334,1480.308761,1.004,0.029236,0.599403,0.026482,0.455887,0.012073,12.072856,4313.455251,2.925545,2.777976,16.411927,68.893733,45.591935,10.783334,1.004,0.026482,0.455887,0.012073,12.072856,2.925545,7.374285,21.949718,47.582953,0.027521,0.5188,0.014278,81.476985,14.277931,0.974803,1.87e-12,2.61e-08,,,0.0,4160000000000000.0,3.38799,,1.16487,0.541327,2.536472,2158.031396,16.411927,2.045474,,,,,14.525734,0.422946,,,0.0,0.0,3.38799,,p-type,0.018,104.9,4228.0,36.0,1.0,25.0,1.0,Generalized,483.0,6.384757,0.247326,2.2,-0.6,1000.0,11.543253,1.66e-30,OFF,Center Point,3000000000000000.0,30.0,2000000000000000.0,4000000000000000.0,OFF,SunsVoc Rsh (Module),0.45,0.0,Thermocouple,2.0,10.0,-0.05,3.0108,0.01,A,0.0,1.0,0.0,0.0,Full IV,,1/29/2022 16:39,,FSEC_Shell-M55.mfi,,,,,,Sinton,,,F0201-0130,,,,,,,,,,,6320427263.0,2022-01-29 16:39:00
,,,,,,,,,,20220129_164100_SHELL_M55_6320427263,,,,,20161.0,20220129_163938_6320427263_01,20220129_SHELL_M55,2022-01-29 16:41:00,20220129.0,163938,483.0,0.247326411,2.2,-0.6,0.0,60.0,440.0,18.0,0.0,3000.0,3000.0,15000.0,180000.0,24369.0,DJC,IVT20220129-SHELL_M55-20220129_163938_6320427263_X_01.txt,IVT20220129-SHELL_M55-20220129_163938_6320427263_X_01.mfr,3.067982,21.578108,2.739293,16.508756,45.222318,68.310365,10.695913,1467.642355,1.034815,0.029247,0.599392,0.026113,0.458577,0.011975,11.974981,4276.546751,3.015336,2.739293,16.508756,68.310365,45.222318,10.695913,1.034815,0.026113,0.458577,0.011975,11.974981,3.015336,7.228405,22.048282,90.349134,0.027535,0.518788,0.014285,81.485958,14.284696,0.974754,1.87e-12,2.59e-08,,,0.0,4400000000000000.0,3.213419,,1.163534,0.106225,2.530091,2084.753425,16.508756,2.257492,,,,,14.6544,0.429596,,,0.0,0.0,3.213419,,p-type,0.018,104.9,4228.0,36.0,1.0,25.0,1.0,Generalized,483.0,6.371368,0.247326,2.2,-0.6,1000.0,13.258409,1.66e-30,OFF,Center Point,3000000000000000.0,30.0,2000000000000000.0,4000000000000000.0,OFF,SunsVoc Rsh (Module),0.45,0.0,Thermocouple,2.0,10.0,-0.05,3.0108,0.01,A,0.0,1.0,0.0,0.0,Full IV,,1/29/2022 16:41,,FSEC_Shell-M55.mfi,,,,,,Sinton,,,F0201-0130,,,,,,,,,,,6320427263.0,2022-01-29 16:41:00
20548.0,F0201-0130,X,3.0,0.025,16.265,1000,9/5,DSLR-CMOS,20220129_164254_SHELL_M55_6320427263_X_3s_0.025A_16.265V.jpg,20220129_164254_SHELL_M55_6320427263,,,,,,,,,,,,,,,,,,,,,,,,,,,,,,,,,,,,,,,,,,,,,,,,,,,,,,,,,,,,,,,,,,,,,,,,,,,,,,,,,,,,,,,,,,,,,,,,,,,,,,,,,,,,,,,,,,,,,,,,,,,,,,,,,,,,,,,,,,,,,,,,,,,,,,,,,6320427263.0,2022-01-29 16:42:54
20549.0,F0201-0130,X,3.0,0.194,19.126,1000,9/5,DSLR-CMOS,20220129_164315_SHELL_M55_6320427263_X_3s_0.194A_19.126V.jpg,20220129_164315_SHELL_M55_6320427263,10.0576881,0.0,0.0,0.0,,,,,,,,,,,,,,,,,,,,,,,,,,,,,,,,,,,,,,,,,,,,,,,,,,,,,,,,,,,,,,,,,,,,,,,,,,,,,,,,,,,,,,,,,,,,,,,,,,,,,,,,,,,,,,,,,,,,,,,,,,,,,,,,,,,,,,,,,,,,,,,,,,,,,6320427263.0,2022-01-29 16:43:15
20550.0,F0201-0130,X,3.0,0.296,19.674,1000,9/5,DSLR-CMOS,20220129_164337_SHELL_M55_6320427263_X_3s_0.296A_19.674V.jpg,20220129_164337_SHELL_M55_6320427263,20.8402591,0.0,0.0,0.0,,,,,,,,,,,,,,,,,,,,,,,,,,,,,,,,,,,,,,,,,,,,,,,,,,,,,,,,,,,,,,,,,,,,,,,,,,,,,,,,,,,,,,,,,,,,,,,,,,,,,,,,,,,,,,,,,,,,,,,,,,,,,,,,,,,,,,,,,,,,,,,,,,,,,6320427263.0,2022-01-29 16:43:37
20551.0,F0201-0130,X,1.0,1.392,21.998,1000,9/5,DSLR-CMOS,20220129_164358_SHELL_M55_6320427263_X_1s_1.392A_21.998V.jpg,20220129_164358_SHELL_M55_6320427263,4.6548221,0.0010859,0.0,0.0,,,,,,,,,,,,,,,,,,,,,,,,,,,,,,,,,,,,,,,,,,,,,,,,,,,,,,,,,,,,,,,,,,,,,,,,,,,,,,,,,,,,,,,,,,,,,,,,,,,,,,,,,,,,,,,,,,,,,,,,,,,,,,,,,,,,,,,,,,,,,,,,,,,,,6320427263.0,2022-01-29 16:43:58
20552.0,F0201-0130,X,1.0,2.394,23.109,1000,9/5,DSLR-CMOS,20220129_164414_SHELL_M55_6320427263_X_1s_2.394A_23.109V.jpg,20220129_164414_SHELL_M55_6320427263,3.0655867,0.0,0.0,0.0,,,,,,,,,,,,,,,,,,,,,,,,,,,,,,,,,,,,,,,,,,,,,,,,,,,,,,,,,,,,,,,,,,,,,,,,,,,,,,,,,,,,,,,,,,,,,,,,,,,,,,,,,,,,,,,,,,,,,,,,,,,,,,,,,,,,,,,,,,,,,,,,,,,,,6320427263.0,2022-01-29 16:44:14
20553.0,F0201-0130,X,1.0,3.392,23.986,1000,9/5,DSLR-CMOS,20220129_164429_SHELL_M55_6320427263_X_1s_3.392A_23.986V.jpg,20220129_164429_SHELL_M55_6320427263,0.7706112,0.0,0.0,0.0,,,,,,,,,,,,,,,,,,,,,,,,,,,,,,,,,,,,,,,,,,,,,,,,,,,,,,,,,,,,,,,,,,,,,,,,,,,,,,,,,,,,,,,,,,,,,,,,,,,,,,,,,,,,,,,,,,,,,,,,,,,,,,,,,,,,,,,,,,,,,,,,,,,,,6320427263.0,2022-01-29 16:44:29
,,,,,,,,,,,,,,,,,,,,,,,,,,,,,,,,,,,,,,,,,,,,,,,,,,,,,,,,,,,,,,,,,,,,,,,,,,,,,,,,,,,,,,,,,,,,,,,,,,,,,,,,,,,,,,,,,,,,,,,,,,,,,,,,,,,,,,,,,,,,,,,,,,,,,,,,,20220202_094706_SHELL_M55_6320427263,2022-02-02 09:47:06,0.982218605,0.0018965679777777,0.04838291725,0.0067431855458333,0.0466989441691666,0.0009696494263888,0.0012245130394444,0.0002185859328611,6320427263.0,2022-02-02 09:47:06
,,,,,,,,,,20220129_182200_SHELL_M55_6320427264,,,,,20183.0,20220129_182153_6320427264_01,20220129_SHELL_M55,2022-01-29 18:22:00,20220129.0,182153,483.0,0.247326411,2.2,-0.6,0.0,60.0,440.0,18.0,0.0,1500.0,3000.0,5000.0,180000.0,24391.0,DJC,IVT20220129-SHELL_M55-20220129_182153_6320427264_X_01.txt,IVT20220129-SHELL_M55-20220129_182153_6320427264_X_01.mfr,3.115035,21.591954,2.82663,16.872387,47.692003,70.90725,11.280038,1418.941667,0.811534,0.029695,0.599776,0.026946,0.468677,0.012629,12.628959,4134.638358,2.36472,2.82663,16.872387,70.90725,47.692003,11.280038,0.811534,0.026946,0.468677,0.012629,12.628959,2.36472,5.0285,21.908283,47.693027,0.02793,0.518505,0.014482,81.309792,14.481708,0.978091,1.86e-12,2.94e-08,,,0.0,4380000000000000.0,3.227072,,1.172495,0.543029,2.764531,1325.174463,16.872387,1.875153,,,,,11.968442,0.433621,,,0.0,0.0,3.227072,,p-type,0.018,104.9,4228.0,36.0,1.0,25.0,1.0,Generalized,483.0,3.115639,0.247326,2.2,-0.6,1000.0,11.358853,1.66e-30,OFF,Center Point,3000000000000000.0,30.0,2000000000000000.0,4000000000000000.0,OFF,SunsVoc Rsh (Module),0.45,0.0,Thermocouple,2.0,10.0,-0.05,3.0108,0.01,A,0.0,1.0,0.0,0.0,Full IV,,1/29/2022 18:22,,FSEC_Shell-M55.mfi,,,,,,Sinton,,,F0201-0141,,,,,,,,,,,6320427264.0,2022-01-29 18:22:00
,,,,,,,,,,20220129_182300_SHELL_M55_6320427264,,,,,20184.0,20220129_182258_6320427264_02,20220129_SHELL_M55,2022-01-29 18:23:00,20220129.0,182258,483.0,0.247326411,2.2,-0.6,0.0,60.0,440.0,18.0,0.0,1500.0,3000.0,5000.0,180000.0,24392.0,DJC,IVT20220129-SHELL_M55-20220129_182258_6320427264_X_02.txt,IVT20220129-SHELL_M55-20220129_182258_6320427264_X_02.mfr,3.119793,21.585447,2.828806,16.875316,47.736999,70.887268,11.290681,1395.067224,0.812435,0.029741,0.599596,0.026967,0.468759,0.012641,12.640875,4065.070885,2.367346,2.828806,16.875316,70.887268,47.736999,11.290681,0.812435,0.026967,0.468759,0.012641,12.640875,2.367346,4.625057,21.944949,47.660341,0.02797,0.518608,0.014505,81.343371,14.505445,0.979004,1.86e-12,2.95e-08,,,0.0,4230000000000000.0,3.333558,,1.162489,0.541947,2.298871,1208.039048,16.875316,1.953546,,,,,11.986425,0.440536,,,0.0,0.0,3.333558,,p-type,0.018,104.9,4228.0,36.0,1.0,25.0,1.0,Generalized,483.0,3.222193,0.247326,2.2,-0.6,1000.0,9.957982,1.66e-30,OFF,Center Point,3000000000000000.0,30.0,2000000000000000.0,4000000000000000.0,OFF,SunsVoc Rsh (Module),0.45,0.0,Thermocouple,2.0,10.0,-0.05,3.0108,0.01,A,0.0,1.0,0.0,0.0,Full IV,,1/29/2022 18:23,,FSEC_Shell-M55.mfi,,,,,,Sinton,,,F0201-0141,,,,,,,,,,,6320427264.0,2022-01-29 18:23:00
,,,,,,,,,,20220129_182500_SHELL_M55_6320427264,,,,,20185.0,20220129_182410_6320427264_01,20220129_SHELL_M55,2022-01-29 18:25:00,20220129.0,182410,483.0,0.247326411,2.2,-0.6,0.0,60.0,440.0,18.0,0.0,3000.0,3000.0,15000.0,180000.0,24393.0,DJC,IVT20220129-SHELL_M55-20220129_182410_6320427264_X_01.txt,IVT20220129-SHELL_M55-20220129_182410_6320427264_X_01.mfr,3.120151,21.584109,2.85126,16.714671,47.657876,70.766046,11.271967,1440.627421,0.831991,0.029744,0.599559,0.027181,0.464296,0.01262,12.619923,4197.828235,2.424328,2.85126,16.714671,70.766046,47.657876,11.271967,0.831991,0.027181,0.464296,0.01262,12.619923,2.424328,5.072019,22.002129,87.165276,0.02797,0.518672,0.014507,81.349187,14.507246,0.977603,1.86e-12,2.95e-08,,,0.0,4210000000000000.0,3.35141,,1.156979,0.105711,2.463869,1214.462658,16.714671,1.789913,,,,,12.428537,0.424627,,,0.0,0.0,3.35141,,p-type,0.018,104.9,4228.0,36.0,1.0,25.0,1.0,Generalized,483.0,3.203986,0.247326,2.2,-0.6,1000.0,11.08947,1.66e-30,OFF,Center Point,3000000000000000.0,30.0,2000000000000000.0,4000000000000000.0,OFF,SunsVoc Rsh (Module),0.45,0.0,Thermocouple,2.0,10.0,-0.05,3.0108,0.01,A,0.0,1.0,0.0,0.0,Full IV,,1/29/2022 18:25,,FSEC_Shell-M55.mfi,,,,,,Sinton,,,F0201-0141,,,,,,,,,,,6320427264.0,2022-01-29 18:25:00
20596.0,F0201-0141,X,3.0,0.025,16.165,1000,9/5,DSLR-CMOS,20220129_182722_SHELL_M55_6320427264_X_3s_0.025A_16.165V.jpg,20220129_182722_SHELL_M55_6320427264,,,,,,,,,,,,,,,,,,,,,,,,,,,,,,,,,,,,,,,,,,,,,,,,,,,,,,,,,,,,,,,,,,,,,,,,,,,,,,,,,,,,,,,,,,,,,,,,,,,,,,,,,,,,,,,,,,,,,,,,,,,,,,,,,,,,,,,,,,,,,,,,,,,,,,,,,6320427264.0,2022-01-29 18:27:22
20597.0,F0201-0141,X,3.0,0.194,19.063,1000,9/5,DSLR-CMOS,20220129_182744_SHELL_M55_6320427264_X_3s_0.194A_19.063V.jpg,20220129_182744_SHELL_M55_6320427264,18.5371247,0.0,0.0,0.0,,,,,,,,,,,,,,,,,,,,,,,,,,,,,,,,,,,,,,,,,,,,,,,,,,,,,,,,,,,,,,,,,,,,,,,,,,,,,,,,,,,,,,,,,,,,,,,,,,,,,,,,,,,,,,,,,,,,,,,,,,,,,,,,,,,,,,,,,,,,,,,,,,,,,6320427264.0,2022-01-29 18:27:44
20598.0,F0201-0141,X,3.0,0.296,19.606,1000,9/5,DSLR-CMOS,20220129_182805_SHELL_M55_6320427264_X_3s_0.296A_19.606V.jpg,20220129_182805_SHELL_M55_6320427264,23.8432681,0.0,0.0,0.0,,,,,,,,,,,,,,,,,,,,,,,,,,,,,,,,,,,,,,,,,,,,,,,,,,,,,,,,,,,,,,,,,,,,,,,,,,,,,,,,,,,,,,,,,,,,,,,,,,,,,,,,,,,,,,,,,,,,,,,,,,,,,,,,,,,,,,,,,,,,,,,,,,,,,6320427264.0,2022-01-29 18:28:05
20599.0,F0201-0141,X,1.0,1.392,21.809,1000,9/5,DSLR-CMOS,20220129_182826_SHELL_M55_6320427264_X_1s_1.392A_21.809V.jpg,20220129_182826_SHELL_M55_6320427264,2.9051695,0.001793,0.0004041,0.0,,,,,,,,,,,,,,,,,,,,,,,,,,,,,,,,,,,,,,,,,,,,,,,,,,,,,,,,,,,,,,,,,,,,,,,,,,,,,,,,,,,,,,,,,,,,,,,,,,,,,,,,,,,,,,,,,,,,,,,,,,,,,,,,,,,,,,,,,,,,,,,,,,,,,6320427264.0,2022-01-29 18:28:26
20600.0,F0201-0141,X,1.0,2.394,22.817,1000,9/5,DSLR-CMOS,20220129_182842_SHELL_M55_6320427264_X_1s_2.394A_22.817V.jpg,20220129_182842_SHELL_M55_6320427264,3.9703006,0.0,0.0,0.0,,,,,,,,,,,,,,,,,,,,,,,,,,,,,,,,,,,,,,,,,,,,,,,,,,,,,,,,,,,,,,,,,,,,,,,,,,,,,,,,,,,,,,,,,,,,,,,,,,,,,,,,,,,,,,,,,,,,,,,,,,,,,,,,,,,,,,,,,,,,,,,,,,,,,6320427264.0,2022-01-29 18:28:42
20601.0,F0201-0141,X,1.0,3.392,23.601,1000,9/5,DSLR-CMOS,20220129_182858_SHELL_M55_6320427264_X_1s_3.392A_23.601V.jpg,20220129_182858_SHELL_M55_6320427264,0.7810913,0.0,0.0,0.0,,,,,,,,,,,,,,,,,,,,,,,,,,,,,,,,,,,,,,,,,,,,,,,,,,,,,,,,,,,,,,,,,,,,,,,,,,,,,,,,,,,,,,,,,,,,,,,,,,,,,,,,,,,,,,,,,,,,,,,,,,,,,,,,,,,,,,,,,,,,,,,,,,,,,6320427264.0,2022-01-29 18:28:58
,,,,,,,,,,,,,,,,,,,,,,,,,,,,,,,,,,,,,,,,,,,,,,,,,,,,,,,,,,,,,,,,,,,,,,,,,,,,,,,,,,,,,,,,,,,,,,,,,,,,,,,,,,,,,,,,,,,,,,,,,,,,,,,,,,,,,,,,,,,,,,,,,,,,,,,,,20220202_103311_SHELL_M55_6320427264,2022-02-02 10:33:11,0.9796891538888888,0.0023661003652777,0.0446371526666666,0.0071662218563888,0.0495504387656388,0.0011164688163888,0.0016171182238888,0.0002475569606111,6320427264.0,2022-02-02 10:33:11
,,,,,,,,,,20220129_103600_SHELL_M55_6320427265,,,,,20087.0,20220129_103525_6320427265_01,20220129_SHELL_M55,2022-01-29 10:36:00,20220129.0,103525,483.0,0.247326411,2.2,-0.6,0.0,60.0,440.0,18.0,0.0,1500.0,3000.0,5000.0,180000.0,24295.0,DJC,IVT20220129-SHELL_M55-20220129_103525_6320427265_X_01.txt,IVT20220129-SHELL_M55-20220129_103525_6320427265_X_01.mfr,3.121829,21.569299,2.839271,16.574597,47.059766,69.888317,11.130503,1336.864238,0.896693,0.02976,0.599147,0.027066,0.460405,0.012462,12.461542,3895.473849,2.612865,2.839271,16.574597,69.888317,47.059766,11.130503,0.896693,0.027066,0.460405,0.012462,12.461542,2.612865,5.39239,20.879355,49.394742,0.027976,0.518222,0.014498,81.307498,14.497656,0.976097,1.91e-12,2.97e-08,,,0.0,4140000000000000.0,3.404471,,1.170403,0.542714,2.097502,1335.478568,16.574597,1.885743,,,,,13.315279,0.458146,,,0.0,0.0,3.404471,,p-type,0.018,104.9,4228.0,36.0,1.0,25.0,1.0,Generalized,483.0,3.386899,0.247326,2.2,-0.6,1000.0,13.277624,1.66e-30,OFF,Center Point,3000000000000000.0,30.0,2000000000000000.0,4000000000000000.0,OFF,SunsVoc Rsh (Module),0.45,0.0,Thermocouple,2.0,10.0,-0.05,3.0108,0.01,A,0.0,1.0,0.0,0.0,Full IV,,1/29/2022 10:36,,FSEC_Shell-M55.mfi,,,,,,Sinton,,,F0201-0111,,,,,,,,,,,6320427265.0,2022-01-29 10:36:00
