Repository: ucf-photovoltaics/darts_multimodal_deeplearning

File: M55/M55_universal.csv (part 9 of 32)
ulkSRH_AND_Jo_Power_Loss_(percent),Rs_Power_Loss_(percent),Rsh_Power_Loss_(percent),Richter_Limit_Efficiency_(percent),Delta_Power_per_(fA/cm2)_at_pVmp_(percent),Dark_Break_Interpolated,Calibration,Resistivity_(ohm-cm),Analysis_Resistivity_(ohm-cm),Sample_Type,Thickness_(cm),Cell_Area_(cm2),Total_Area_(cm2),Number_of_Cells_per_String,Number_of_Strings,Temperature_(C),Intensity_(suns),Analysis_Type,Nominal_Load_Voltage_(mV/cell),Rs_Modulation_Target_(ohm-cm2),Reference_Constant_(V/sun),Voltage_Temperature_Coefficient_(mV/C),Temperature_Offset_(C),Power_per_Sun_(W/m2),Conductivity_Modulation_(ohm-cm2/V),Auger_Coefficient,Band_Gap_Narrowing,Fit_Method,Carrier_Density_Center_Point_(cm-3),Percent_Fit,Lower_Bound_(cm-3),Upper_Bound_(cm-3),Rsh_Lifetime_Correction,Rsh_Measurement_Method,SunsVoc_Rsh_Voltage_(V),Do_Dark_Break_Measurement,Temperature_Measurement_Method,Number_of_dRsh_Points,dRsh_Output_Vlimit_(V),Current_Transfer,Voltage_Transfer,Temperature_Transfer,Final_Bin,Bin_Index,Do_Doping_Measurement,Doping_Sample_Time_(us),Doping_Measurement_Length_(us),Measurement_Type,Comments,Measurement_Date-Time_String,Software_Version,Recipe_Filename,Forward_Dark_IV_Interpolated?,Doping_Calibration_Factor_(V/sun),Vmp_Correction_Factor_(percent),Flash_1/e_Decay_Time_(ms),Missed_Flashes,Auger_Method,Photon_Recycling,Photon_Recycling_Equation,module_id,identifier_defect,Measurement_DateTime,square,ring,crack,bright_crack,hotspot,gridline_darkening,near_busbar,shattered,serial_number,datetime
,,,,,,,,,,20220129_162000_SHELL_M55_6320427391,,,,,20157.0,20220129_161944_6320427391_02,20220129_SHELL_M55,2022-01-29 16:20:00,20220129.0,161944,483.0,0.247326411,2.2,-0.6,0.0,60.0,440.0,18.0,0.0,1500.0,3000.0,5000.0,180000.0,24365.0,DJC,IVT20220129-SHELL_M55-20220129_161944_6320427391_X_02.txt,IVT20220129-SHELL_M55-20220129_161944_6320427391_X_02.mfr,3.157735,21.614488,2.839249,16.413294,46.60142,68.277639,11.022096,1465.044397,1.032795,0.030102,0.600402,0.027066,0.455925,0.01234,12.340171,4268.976592,3.009449,2.839249,16.413294,68.277639,46.60142,11.022096,1.032795,0.027066,0.455925,0.01234,12.340171,3.009449,6.016418,21.792072,47.580969,0.028378,0.520336,0.014766,81.69941,14.765957,0.967875,1.88e-12,2.25e-08,,,0.0,4200000000000000.0,3.358312,,1.157353,0.543681,2.058416,1599.745718,16.413294,2.366899,,,,,15.157724,0.418174,,,0.0,0.0,3.358312,,p-type,0.018,104.9,4228.0,36.0,1.0,25.0,1.0,Generalized,483.0,4.222463,0.247326,2.2,-0.6,1000.0,17.073774,1.66e-30,OFF,Center Point,3000000000000000.0,30.0,2000000000000000.0,4000000000000000.0,OFF,SunsVoc Rsh (Module),0.45,0.0,Thermocouple,2.0,10.0,-0.05,3.0108,0.01,A,0.0,1.0,0.0,0.0,Full IV,,1/29/2022 16:20,,FSEC_Shell-M55.mfi,,,,,,Sinton,,,F0201-0105,,,,,,,,,,,6320427391.0,2022-01-29 16:20:00
,,,,,,,,,,20220129_162200_SHELL_M55_6320427391,,,,,20158.0,20220129_162056_6320427391_01,20220129_SHELL_M55,2022-01-29 16:22:00,20220129.0,162056,483.0,0.247326411,2.2,-0.6,0.0,60.0,440.0,18.0,0.0,3000.0,3000.0,15000.0,180000.0,24366.0,DJC,IVT20220129-SHELL_M55-20220129_162056_6320427391_X_01.txt,IVT20220129-SHELL_M55-20220129_162056_6320427391_X_01.mfr,3.160618,21.614347,2.819867,16.49635,46.517519,68.092995,11.002251,1484.853605,1.035615,0.03013,0.600399,0.026881,0.458232,0.012318,12.317953,4326.698421,3.017668,2.819867,16.49635,68.092995,46.517519,11.002251,1.035615,0.026881,0.458232,0.012318,12.317953,3.017668,5.854132,21.907061,90.381406,0.028405,0.520324,0.01478,81.701225,14.779668,0.967592,1.87e-12,2.26e-08,,,0.0,4210000000000000.0,3.354244,,1.161484,0.106188,2.055729,1514.093955,16.49635,2.550544,,,,,15.040176,0.413732,,,0.0,0.0,3.354244,,p-type,0.018,104.9,4228.0,36.0,1.0,25.0,1.0,Generalized,483.0,4.267696,0.247326,2.2,-0.6,1000.0,17.217351,1.66e-30,OFF,Center Point,3000000000000000.0,30.0,2000000000000000.0,4000000000000000.0,OFF,SunsVoc Rsh (Module),0.45,0.0,Thermocouple,2.0,10.0,-0.05,3.0108,0.01,A,0.0,1.0,0.0,0.0,Full IV,,1/29/2022 16:22,,FSEC_Shell-M55.mfi,,,,,,Sinton,,,F0201-0105,,,,,,,,,,,6320427391.0,2022-01-29 16:22:00
20542.0,F0201-0105,X,3.0,0.025,16.39,1000,9/5,DSLR-CMOS,20220129_162412_SHELL_M55_6320427391_X_3s_0.025A_16.390V.jpg,20220129_162412_SHELL_M55_6320427391,,,,,,,,,,,,,,,,,,,,,,,,,,,,,,,,,,,,,,,,,,,,,,,,,,,,,,,,,,,,,,,,,,,,,,,,,,,,,,,,,,,,,,,,,,,,,,,,,,,,,,,,,,,,,,,,,,,,,,,,,,,,,,,,,,,,,,,,,,,,,,,,,,,,,,,,,6320427391.0,2022-01-29 16:24:12
20543.0,F0201-0105,X,3.0,0.194,19.203,1000,9/5,DSLR-CMOS,20220129_162433_SHELL_M55_6320427391_X_3s_0.194A_19.203V.jpg,20220129_162433_SHELL_M55_6320427391,7.2007182,0.0,0.0,0.0,,,,,,,,,,,,,,,,,,,,,,,,,,,,,,,,,,,,,,,,,,,,,,,,,,,,,,,,,,,,,,,,,,,,,,,,,,,,,,,,,,,,,,,,,,,,,,,,,,,,,,,,,,,,,,,,,,,,,,,,,,,,,,,,,,,,,,,,,,,,,,,,,,,,,6320427391.0,2022-01-29 16:24:33
20544.0,F0201-0105,X,3.0,0.296,19.731,1000,9/5,DSLR-CMOS,20220129_162554_SHELL_M55_6320427391_X_3s_0.296A_19.731V.jpg,20220129_162554_SHELL_M55_6320427391,12.8202673,0.0,0.0,0.0,,,,,,,,,,,,,,,,,,,,,,,,,,,,,,,,,,,,,,,,,,,,,,,,,,,,,,,,,,,,,,,,,,,,,,,,,,,,,,,,,,,,,,,,,,,,,,,,,,,,,,,,,,,,,,,,,,,,,,,,,,,,,,,,,,,,,,,,,,,,,,,,,,,,,6320427391.0,2022-01-29 16:25:54
20545.0,F0201-0105,X,1.0,1.392,22.014,1000,9/5,DSLR-CMOS,20220129_162616_SHELL_M55_6320427391_X_1s_1.392A_22.014V.jpg,20220129_162616_SHELL_M55_6320427391,3.4784703,0.0021971,0.0,0.0,,,,,,,,,,,,,,,,,,,,,,,,,,,,,,,,,,,,,,,,,,,,,,,,,,,,,,,,,,,,,,,,,,,,,,,,,,,,,,,,,,,,,,,,,,,,,,,,,,,,,,,,,,,,,,,,,,,,,,,,,,,,,,,,,,,,,,,,,,,,,,,,,,,,,6320427391.0,2022-01-29 16:26:16
20546.0,F0201-0105,X,1.0,2.394,23.057,1000,9/5,DSLR-CMOS,20220129_162703_SHELL_M55_6320427391_X_1s_2.394A_23.057V.jpg,20220129_162703_SHELL_M55_6320427391,3.2921574,0.0,0.0,0.0,,,,,,,,,,,,,,,,,,,,,,,,,,,,,,,,,,,,,,,,,,,,,,,,,,,,,,,,,,,,,,,,,,,,,,,,,,,,,,,,,,,,,,,,,,,,,,,,,,,,,,,,,,,,,,,,,,,,,,,,,,,,,,,,,,,,,,,,,,,,,,,,,,,,,6320427391.0,2022-01-29 16:27:03
20547.0,F0201-0105,X,1.0,3.392,23.918,1000,9/5,DSLR-CMOS,20220129_162718_SHELL_M55_6320427391_X_1s_3.392A_23.918V.jpg,20220129_162718_SHELL_M55_6320427391,0.921751,0.0,0.0,0.0,,,,,,,,,,,,,,,,,,,,,,,,,,,,,,,,,,,,,,,,,,,,,,,,,,,,,,,,,,,,,,,,,,,,,,,,,,,,,,,,,,,,,,,,,,,,,,,,,,,,,,,,,,,,,,,,,,,,,,,,,,,,,,,,,,,,,,,,,,,,,,,,,,,,,6320427391.0,2022-01-29 16:27:18
,,,,,,,,,,,,,,,,,,,,,,,,,,,,,,,,,,,,,,,,,,,,,,,,,,,,,,,,,,,,,,,,,,,,,,,,,,,,,,,,,,,,,,,,,,,,,,,,,,,,,,,,,,,,,,,,,,,,,,,,,,,,,,,,,,,,,,,,,,,,,,,,,,,,,,,,,20220131_181841_SHELL_M55_6320427391,2022-01-31 18:18:41,0.9858279880555556,0.0023033429894444,0.0434837828611111,0.0072237053166666,0.0349600646547222,0.0012697597519444,0.0018965494133333,0.00017419796775,6320427391.0,2022-01-31 18:18:41
,,,,,,,,,,20220117_101700_SHELL_M55_6320427392,,,,,19720.0,20220117_101624_6320427392_01,20220117_SHELL_M55,2022-01-17 10:17:00,20220117.0,101624,483.0,0.247409,2.2,-0.6,0.0,60.0,440.0,18.0,0.0,1500.0,3000.0,15000.0,180000.0,23928.0,DJC,IVT20220117-SHELL_M55-20220117_101624_6320427392_X_01.txt,IVT20220117-SHELL_M55-20220117_101624_6320427392_X_01.mfr,3.137662,21.528506,2.864614,16.782937,48.076633,71.172785,11.371011,861.24197,0.788534,0.029911,0.598014,0.027308,0.466193,0.012731,12.730811,2509.563408,2.297701,2.864614,16.782937,71.172785,48.076633,11.371011,0.788534,0.027308,0.466193,0.012731,12.730811,2.297701,4.636263,23.167572,48.263658,0.02808,0.517703,0.014537,81.269847,14.536891,0.957692,1.84e-12,3.61e-08,,,12.774703,5430000000000000.0,2.623727,,1.175547,0.102998,1.701691,1133.060951,16.782937,1.325535,,,,8.946443,11.862576,0.704655,,,0.0,0.0,2.623727,,p-type,0.018,104.9,4228.0,36.0,1.0,25.0,1.0,Generalized,483.0,2.695286,0.247409,2.2,-0.6,1000.0,11.10745,1.66e-30,OFF,Center Point,3000000000000000.0,30.0,2000000000000000.0,4000000000000000.0,OFF,SunsVoc Rsh (Module),0.45,0.0,Thermocouple,2.0,10.0,-0.05,3.0108,0.01,A,0.0,1.0,0.0,0.0,Full IV,,1/17/2022 10:17,,FSEC_Shell-M55.mfi,,,,,,Sinton,,,F0201-0078,,,,,,,,,,,6320427392.0,2022-01-17 10:17:00
,,,,,,,,,,20220117_101800_SHELL_M55_6320427392,,,,,19721.0,20220117_101729_6320427392_02,20220117_SHELL_M55,2022-01-17 10:18:00,20220117.0,101729,483.0,0.247409,2.2,-0.6,0.0,60.0,440.0,18.0,0.0,1500.0,3000.0,15000.0,180000.0,23929.0,DJC,IVT20220117-SHELL_M55-20220117_101729_6320427392_X_02.txt,IVT20220117-SHELL_M55-20220117_101729_6320427392_X_02.mfr,3.140812,21.529243,2.865803,16.785489,48.103898,71.139288,11.377459,875.637711,0.793108,0.029941,0.598035,0.027319,0.466264,0.012738,12.73803,2551.510998,2.311027,2.865803,16.785489,71.139288,48.103898,11.377459,0.793108,0.027319,0.466264,0.012738,12.73803,2.311027,4.628407,23.162605,48.135636,0.028102,0.518042,0.014558,81.304851,14.558252,0.954893,1.81e-12,3.66e-08,,,13.003777,5440000000000000.0,2.619301,,1.183437,0.105744,1.695634,1155.763108,16.785489,1.34707,,,,8.922959,11.925933,0.692978,,,0.0,0.0,2.619301,,p-type,0.018,104.9,4228.0,36.0,1.0,25.0,1.0,Generalized,483.0,2.72347,0.247409,2.2,-0.6,1000.0,11.283752,1.66e-30,OFF,Center Point,3000000000000000.0,30.0,2000000000000000.0,4000000000000000.0,OFF,SunsVoc Rsh (Module),0.45,0.0,Thermocouple,2.0,10.0,-0.05,3.0108,0.01,A,0.0,1.0,0.0,0.0,Full IV,,1/17/2022 10:18,,FSEC_Shell-M55.mfi,,,,,,Sinton,,,F0201-0078,,,,,,,,,,,6320427392.0,2022-01-17 10:18:00
,,,,,,,,,,20220117_101900_SHELL_M55_6320427392,,,,,19722.0,20220117_101842_6320427392_01,20220117_SHELL_M55,2022-01-17 10:19:00,20220117.0,101842,483.0,0.247409,2.2,-0.6,0.0,60.0,440.0,18.0,0.0,1500.0,3000.0,15000.0,180000.0,23930.0,DJC,IVT20220117-SHELL_M55-20220117_101842_6320427392_X_01.txt,IVT20220117-SHELL_M55-20220117_101842_6320427392_X_01.mfr,3.142628,21.52941,2.872526,16.755883,48.131709,71.138739,11.384037,857.989175,0.794827,0.029958,0.598039,0.027383,0.465441,0.012745,12.745395,2500.085124,2.316039,2.872526,16.755883,71.138739,48.131709,11.384037,0.794827,0.027383,0.465441,0.012745,12.745395,2.316039,4.598544,23.163083,48.190225,0.028117,0.518181,0.01457,81.322049,14.569862,0.957802,1.8e-12,3.64e-08,,,13.024404,5330000000000000.0,2.673556,,1.179289,0.107162,1.698427,1115.910896,16.755883,1.347612,,,,8.907683,11.992,0.706107,,,0.0,0.0,2.673556,,p-type,0.018,104.9,4228.0,36.0,1.0,25.0,1.0,Generalized,483.0,2.743851,0.247409,2.2,-0.6,1000.0,11.176004,1.66e-30,OFF,Center Point,3000000000000000.0,30.0,2000000000000000.0,4000000000000000.0,OFF,SunsVoc Rsh (Module),0.45,0.0,Thermocouple,2.0,10.0,-0.05,3.0108,0.01,A,0.0,1.0,0.0,0.0,Full IV,,1/17/2022 10:19,,FSEC_Shell-M55.mfi,,,,,,Sinton,,,F0201-0078,,,,,,,,,,,6320427392.0,2022-01-17 10:19:00
,,,,,,,,,,,,,,,,,,,,,,,,,,,,,,,,,,,,,,,,,,,,,,,,,,,,,,,,,,,,,,,,,,,,,,,,,,,,,,,,,,,,,,,,,,,,,,,,,,,,,,,,,,,,,,,,,,,,,,,,,,,,,,,,,,,,,,,,,,,,,,,,,,,,,,,,,20220126_113607_SHELL_M55_6320427392,2022-01-26 11:36:07,0.9892186225,0.0020667020511111,0.0410551277777777,0.008317824425,0.0263801872814166,0.0009495025222222,0.0019264095163888,0.0002126143745277,6320427392.0,2022-01-26 11:36:07
20026.0,F0201-0078,X,3.0,0.025,15.028,1000,9/5,DSLR-CMOS,20220128_133220_SHELL_M55_6320427392_X_3s_0.025A_15.028V.jpg,20220128_133220_SHELL_M55_6320427392,,,,,,,,,,,,,,,,,,,,,,,,,,,,,,,,,,,,,,,,,,,,,,,,,,,,,,,,,,,,,,,,,,,,,,,,,,,,,,,,,,,,,,,,,,,,,,,,,,,,,,,,,,,,,,,,,,,,,,,,,,,,,,,,,,,,,,,,,,,,,,,,,,,,,,,,,6320427392.0,2022-01-28 13:32:20
20027.0,F0201-0078,X,3.0,0.195,19.04,1000,9/5,DSLR-CMOS,20220128_133248_SHELL_M55_6320427392_X_3s_0.195A_19.040V.jpg,20220128_133248_SHELL_M55_6320427392,1.4278988,0.0,0.0,0.0,,,,,,,,,,,,,,,,,,,,,,,,,,,,,,,,,,,,,,,,,,,,,,,,,,,,,,,,,,,,,,,,,,,,,,,,,,,,,,,,,,,,,,,,,,,,,,,,,,,,,,,,,,,,,,,,,,,,,,,,,,,,,,,,,,,,,,,,,,,,,,,,,,,,,6320427392.0,2022-01-28 13:32:48
20028.0,F0201-0078,X,3.0,0.296,19.591,1000,9/5,DSLR-CMOS,20220128_133317_SHELL_M55_6320427392_X_3s_0.296A_19.591V.jpg,20220128_133317_SHELL_M55_6320427392,18.6475946,0.0,0.0,0.0,,,,,,,,,,,,,,,,,,,,,,,,,,,,,,,,,,,,,,,,,,,,,,,,,,,,,,,,,,,,,,,,,,,,,,,,,,,,,,,,,,,,,,,,,,,,,,,,,,,,,,,,,,,,,,,,,,,,,,,,,,,,,,,,,,,,,,,,,,,,,,,,,,,,,6320427392.0,2022-01-28 13:33:17
20029.0,F0201-0078,X,1.0,1.392,21.765,1000,9/5,DSLR-CMOS,20220128_133346_SHELL_M55_6320427392_X_1s_1.392A_21.765V.jpg,20220128_133346_SHELL_M55_6320427392,3.9276206,0.0,0.0,0.0,,,,,,,,,,,,,,,,,,,,,,,,,,,,,,,,,,,,,,,,,,,,,,,,,,,,,,,,,,,,,,,,,,,,,,,,,,,,,,,,,,,,,,,,,,,,,,,,,,,,,,,,,,,,,,,,,,,,,,,,,,,,,,,,,,,,,,,,,,,,,,,,,,,,,6320427392.0,2022-01-28 13:33:46
20030.0,F0201-0078,X,1.0,2.394,22.741,1000,9/5,DSLR-CMOS,20220128_133409_SHELL_M55_6320427392_X_1s_2.394A_22.741V.jpg,20220128_133409_SHELL_M55_6320427392,3.3311358,0.0,0.0,0.0,,,,,,,,,,,,,,,,,,,,,,,,,,,,,,,,,,,,,,,,,,,,,,,,,,,,,,,,,,,,,,,,,,,,,,,,,,,,,,,,,,,,,,,,,,,,,,,,,,,,,,,,,,,,,,,,,,,,,,,,,,,,,,,,,,,,,,,,,,,,,,,,,,,,,6320427392.0,2022-01-28 13:34:09
20031.0,F0201-0078,X,1.0,3.392,23.493,1000,9/5,DSLR-CMOS,20220128_133432_SHELL_M55_6320427392_X_1s_3.392A_23.493V.jpg,20220128_133432_SHELL_M55_6320427392,0.889188,0.0,0.0,0.0,,,,,,,,,,,,,,,,,,,,,,,,,,,,,,,,,,,,,,,,,,,,,,,,,,,,,,,,,,,,,,,,,,,,,,,,,,,,,,,,,,,,,,,,,,,,,,,,,,,,,,,,,,,,,,,,,,,,,,,,,,,,,,,,,,,,,,,,,,,,,,,,,,,,,6320427392.0,2022-01-28 13:34:32
,,,,,,,,,,20220129_132400_SHELL_M55_6320427393,,,,,20123.0,20220129_132346_6320427393_01,20220129_SHELL_M55,2022-01-29 13:24:00,20220129.0,132346,483.0,0.247326411,2.2,-0.6,0.0,60.0,440.0,18.0,0.0,1500.0,3000.0,5000.0,180000.0,24331.0,DJC,IVT20220129-SHELL_M55-20220129_132346_6320427393_X_01.txt,IVT20220129-SHELL_M55-20220129_132346_6320427393_X_01.mfr,3.157281,21.518498,2.873646,16.945912,48.696557,71.675899,11.517634,1536.497219,0.760021,0.030098,0.597736,0.027394,0.47072,0.012895,12.894968,4477.182173,2.214617,2.873646,16.945912,71.675899,48.696557,11.517634,0.760021,0.027394,0.47072,0.012895,12.894968,2.214617,5.06309,21.661402,47.605503,0.028372,0.517893,0.014694,81.673297,14.693566,0.947234,2.09e-12,2.36e-08,,,0.0,4080000000000000.0,3.451162,,1.16898,0.540817,2.068683,1308.459707,16.945912,1.931491,,,,,11.416822,0.394338,,,0.0,0.0,3.451162,,p-type,0.018,104.9,4228.0,36.0,1.0,25.0,1.0,Generalized,483.0,3.270939,0.247326,2.2,-0.6,1000.0,12.525584,1.66e-30,OFF,Center Point,3000000000000000.0,30.0,2000000000000000.0,4000000000000000.0,OFF,SunsVoc Rsh (Module),0.45,0.0,Thermocouple,2.0,10.0,-0.05,3.0108,0.01,A,0.0,1.0,0.0,0.0,Full IV,,1/29/2022 13:24,,FSEC_Shell-M55.mfi,,,,,,Sinton,,,F0201-0123,,,,,,,,,,,6320427393.0,2022-01-29 13:24:00
,,,,,,,,,,20220129_132500_SHELL_M55_6320427393,,,,,20124.0,20220129_132451_6320427393_02,20220129_SHELL_M55,2022-01-29 13:25:00,20220129.0,132451,483.0,0.247326411,2.2,-0.6,0.0,60.0,440.0,18.0,0.0,1500.0,3000.0,5000.0,180000.0,24332.0,DJC,IVT20220129-SHELL_M55-20220129_132451_6320427393_X_02.txt,IVT20220129-SHELL_M55-20220129_132451_6320427393_X_02.mfr,3.160048,21.51248,2.873943,16.952164,48.719557,71.666999,11.523074,1532.291496,0.762399,0.030124,0.597569,0.027397,0.470893,0.012901,12.901058,4464.927166,2.221546,2.873943,16.952164,71.666999,48.719557,11.523074,0.762399,0.027397,0.470893,0.012901,12.901058,2.221546,5.049978,21.725692,47.671861,0.028398,0.517987,0.01471,81.714729,14.70979,0.950334,2.08e-12,2.37e-08,,,0.0,4160000000000000.0,3.389869,,1.164321,0.545476,2.068698,1343.018408,16.952164,1.923754,,,,,11.445764,0.395349,,,0.0,0.0,3.389869,,p-type,0.018,104.9,4228.0,36.0,1.0,25.0,1.0,Generalized,483.0,3.273076,0.247326,2.2,-0.6,1000.0,12.642104,1.66e-30,OFF,Center Point,3000000000000000.0,30.0,2000000000000000.0,4000000000000000.0,OFF,SunsVoc Rsh (Module),0.45,0.0,Thermocouple,2.0,10.0,-0.05,3.0108,0.01,A,0.0,1.0,0.0,0.0,Full IV,,1/29/2022 13:25,,FSEC_Shell-M55.mfi,,,,,,Sinton,,,F0201-0123,,,,,,,,,,,6320427393.0,2022-01-29 13:25:00
,,,,,,,,,,20220129_132700_SHELL_M55_6320427393,,,,,20125.0,20220129_132603_6320427393_01,20220129_SHELL_M55,2022-01-29 13:27:00,20220129.0,132603,483.0,0.247326411,2.2,-0.6,0.0,60.0,440.0,18.0,0.0,3000.0,3000.0,15000.0,180000.0,24333.0,DJC,IVT20220129-SHELL_M55-20220129_132603_6320427393_X_01.txt,IVT20220129-SHELL_M55-20220129_132603_6320427393_X_01.mfr,3.159867,21.515357,2.879457,16.896618,48.653082,71.563746,11.507351,1545.844956,0.773845,0.030123,0.597649,0.02745,0.46935,0.012883,12.883456,4504.420441,2.254898,2.879457,16.896618,71.563746,48.653082,11.507351,0.773845,0.02745,0.46935,0.012883,12.883456,2.254898,4.902813,21.821916,87.111245,0.02839,0.518161,0.014711,81.71338,14.710671,0.951,2.08e-12,2.37e-08,,,0.0,3910000000000000.0,3.599693,,1.160947,0.105901,2.08153,1243.325701,16.896618,2.00529,,,,,11.651075,0.391529,,,0.0,0.0,3.599693,,p-type,0.018,104.9,4228.0,36.0,1.0,25.0,1.0,Generalized,483.0,3.22217,0.247326,2.2,-0.6,1000.0,12.841137,1.66e-30,OFF,Center Point,3000000000000000.0,30.0,2000000000000000.0,4000000000000000.0,OFF,SunsVoc Rsh (Module),0.45,0.0,Thermocouple,2.0,10.0,-0.05,3.0108,0.01,A,0.0,1.0,0.0,0.0,Full IV,,1/29/2022 13:27,,FSEC_Shell-M55.mfi,,,,,,Sinton,,,F0201-0123,,,,,,,,,,,6320427393.0,2022-01-29 13:27:00
20476.0,F0201-0123,X,3.0,0.025,16.321,1000,9/5,DSLR-CMOS,20220129_132943_SHELL_M55_6320427393_X_3s_0.025A_16.321V.jpg,20220129_132943_SHELL_M55_6320427393,,,,,,,,,,,,,,,,,,,,,,,,,,,,,,,,,,,,,,,,,,,,,,,,,,,,,,,,,,,,,,,,,,,,,,,,,,,,,,,,,,,,,,,,,,,,,,,,,,,,,,,,,,,,,,,,,,,,,,,,,,,,,,,,,,,,,,,,,,,,,,,,,,,,,,,,,6320427393.0,2022-01-29 13:29:43
20477.0,F0201-0123,X,3.0,0.194,19.069,1000,9/5,DSLR-CMOS,20220129_133007_SHELL_M55_6320427393_X_3s_0.194A_19.069V.jpg,20220129_133007_SHELL_M55_6320427393,12.3831781,0.0,0.0,0.0,,,,,,,,,,,,,,,,,,,,,,,,,,,,,,,,,,,,,,,,,,,,,,,,,,,,,,,,,,,,,,,,,,,,,,,,,,,,,,,,,,,,,,,,,,,,,,,,,,,,,,,,,,,,,,,,,,,,,,,,,,,,,,,,,,,,,,,,,,,,,,,,,,,,,6320427393.0,2022-01-29 13:30:07
20478.0,F0201-0123,X,3.0,0.296,19.586,1000,9/5,DSLR-CMOS,20220129_133228_SHELL_M55_6320427393_X_3s_0.296A_19.586V.jpg,20220129_133228_SHELL_M55_6320427393,12.2333426,0.0,0.0,0.0,,,,,,,,,,,,,,,,,,,,,,,,,,,,,,,,,,,,,,,,,,,,,,,,,,,,,,,,,,,,,,,,,,,,,,,,,,,,,,,,,,,,,,,,,,,,,,,,,,,,,,,,,,,,,,,,,,,,,,,,,,,,,,,,,,,,,,,,,,,,,,,,,,,,,6320427393.0,2022-01-29 13:32:28
20479.0,F0201-0123,X,1.0,1.392,21.689,1000,9/5,DSLR-CMOS,20220129_133252_SHELL_M55_6320427393_X_1s_1.392A_21.689V.jpg,20220129_133252_SHELL_M55_6320427393,3.0507106,0.000202,0.0078542,0.0,,,,,,,,,,,,,,,,,,,,,,,,,,,,,,,,,,,,,,,,,,,,,,,,,,,,,,,,,,,,,,,,,,,,,,,,,,,,,,,,,,,,,,,,,,,,,,,,,,,,,,,,,,,,,,,,,,,,,,,,,,,,,,,,,,,,,,,,,,,,,,,,,,,,,6320427393.0,2022-01-29 13:32:52
20480.0,F0201-0123,X,1.0,2.394,22.638,1000,9/5,DSLR-CMOS,20220129_133310_SHELL_M55_6320427393_X_1s_2.394A_22.638V.jpg,20220129_133310_SHELL_M55_6320427393,4.4471573,0.0015736,0.0,0.0,,,,,,,,,,,,,,,,,,,,,,,,,,,,,,,,,,,,,,,,,,,,,,,,,,,,,,,,,,,,,,,,,,,,,,,,,,,,,,,,,,,,,,,,,,,,,,,,,,,,,,,,,,,,,,,,,,,,,,,,,,,,,,,,,,,,,,,,,,,,,,,,,,,,,6320427393.0,2022-01-29 13:33:10
20481.0,F0201-0123,X,1.0,3.392,23.365,1000,9/5,DSLR-CMOS,20220129_133328_SHELL_M55_6320427393_X_1s_3.392A_23.365V.jpg,20220129_133328_SHELL_M55_6320427393,0.7990462,0.0,0.0,0.0,,,,,,,,,,,,,,,,,,,,,,,,,,,,,,,,,,,,,,,,,,,,,,,,,,,,,,,,,,,,,,,,,,,,,,,,,,,,,,,,,,,,,,,,,,,,,,,,,,,,,,,,,,,,,,,,,,,,,,,,,,,,,,,,,,,,,,,,,,,,,,,,,,,,,6320427393.0,2022-01-29 13:33:28
,,,,,,,,,,,,,,,,,,,,,,,,,,,,,,,,,,,,,,,,,,,,,,,,,,,,,,,,,,,,,,,,,,,,,,,,,,,,,,,,,,,,,,,,,,,,,,,,,,,,,,,,,,,,,,,,,,,,,,,,,,,,,,,,,,,,,,,,,,,,,,,,,,,,,,,,,20220202_105141_SHELL_M55_6320427393,2022-02-02 10:51:41,0.9819897447222224,0.0029223434711111,0.03884900325,0.0063973242111111,0.0482649662072222,0.0011211041547222,0.0014730663630555,0.00022473920875,6320427393.0,2022-02-02 10:51:41
,,,,,,,,,,20220127_095800_SHELL_M55_6320427394,,,,,20021.0,20220127_095744_6320427394_01,20220127_SHELL_M55,2022-01-27 09:58:00,20220127.0,095744,483.0,0.247326411,2.2,-0.6,0.0,60.0,440.0,18.0,0.0,1500.0,3000.0,5000.0,180000.0,24229.0,DJC,IVT20220127-SHELL_M55-20220127_095744_6320427394_X_01.txt,IVT20220127-SHELL_M55-20220127_095744_6320427394_X_01.mfr,3.089211,21.61832,2.820404,16.61027,46.84767,70.148515,11.080338,1464.152668,0.897835,0.029449,0.600509,0.026887,0.461396,0.012405,12.405378,4266.37819,2.616192,2.820404,16.61027,70.148515,46.84767,11.080338,0.897835,0.026887,0.461396,0.012405,12.405378,2.616192,5.24954,21.862955,47.61133,0.027715,0.519635,0.014402,81.437529,14.401778,0.976633,1.82e-12,2.63e-08,,,0.0,4160000000000000.0,3.390266,,1.174123,0.54217,2.051443,1325.544877,16.61027,1.922484,,,,,13.228439,0.423219,,,0.0,0.0,3.390266,,p-type,0.018,104.9,4228.0,36.0,1.0,25.0,1.0,Generalized,483.0,3.165257,0.247326,2.2,-0.6,1000.0,10.208785,1.66e-30,OFF,Center Point,3000000000000000.0,30.0,2000000000000000.0,4000000000000000.0,OFF,SunsVoc Rsh (Module),0.45,0.0,Thermocouple,2.0,10.0,-0.05,3.0108,0.01,A,0.0,1.0,0.0,0.0,Full IV,,1/27/2022 9:58,,FSEC_Shell-M55.mfi,,,,,,Sinton,,,F0201-0096,,,,,,,,,,,6320427394.0,2022-01-27 09:58:00
,,,,,,,,,,20220127_095900_SHELL_M55_6320427394,,,,,20022.0,20220127_095848_6320427394_02,20220127_SHELL_M55,2022-01-27 09:59:00,20220127.0,095848,483.0,0.247326411,2.2,-0.6,0.0,60.0,440.0,18.0,0.0,1500.0,3000.0,5000.0,180000.0,24230.0,DJC,IVT20220127-SHELL_M55-20220127_095848_6320427394_X_02.txt,IVT20220127-SHELL_M55-20220127_095848_6320427394_X_02.mfr,3.091514,21.612236,2.820374,16.602479,46.8252,70.082357,11.075024,1428.918755,0.90427,0.029471,0.60034,0.026886,0.46118,0.012399,12.399428,4163.710482,2.634944,2.820374,16.602479,70.082357,46.8252,11.075024,0.90427,0.026886,0.46118,0.012399,12.399428,2.634944,5.346191,21.94545,47.775112,0.027742,0.519609,0.014415,81.474788,14.415051,0.979173,1.81e-12,2.63e-08,,,0.0,4230000000000000.0,3.339039,,1.168297,0.543648,2.007134,1353.304171,16.602479,1.913913,,,,,13.315927,0.433566,,,0.0,0.0,3.339039,,p-type,0.018,104.9,4228.0,36.0,1.0,25.0,1.0,Generalized,483.0,3.178291,0.247326,2.2,-0.6,1000.0,10.701179,1.66e-30,OFF,Center Point,3000000000000000.0,30.0,2000000000000000.0,4000000000000000.0,OFF,SunsVoc Rsh (Module),0.45,0.0,Thermocouple,2.0,10.0,-0.05,3.0108,0.01,A,0.0,1.0,0.0,0.0,Full IV,,1/27/2022 9:59,,FSEC_Shell-M55.mfi,,,,,,Sinton,,,F0201-0096,,,,,,,,,,,6320427394.0,2022-01-27 09:59:00
,,,,,,,,,,20220127_100100_SHELL_M55_6320427394,,,,,20023.0,20220127_100001_6320427394_01,20220127_SHELL_M55,2022-01-27 10:01:00,20220127.0,100001,483.0,0.247326411,2.2,-0.6,0.0,60.0,440.0,18.0,0.0,3000.0,3000.0,15000.0,180000.0,24231.0,DJC,IVT20220127-SHELL_M55-20220127_100001_6320427394_X_01.txt,IVT20220127-SHELL_M55-20220127_100001_6320427394_X_01.mfr,3.091785,21.610896,2.826214,16.56041,46.80326,70.04773,11.069834,1454.167221,0.909973,0.029474,0.600303,0.026942,0.460011,0.012394,12.393618,4237.281708,2.65156,2.826214,16.56041,70.04773,46.80326,11.069834,0.909973,0.026942,0.460011,0.012394,12.393618,2.65156,5.077032,22.042286,90.33495,0.027743,0.519681,0.014418,81.486968,14.417575,0.980506,1.81e-12,2.63e-08,,,0.0,4410000000000000.0,3.205712,,1.165768,0.105655,2.08258,1222.400862,16.56041,1.795518,,,,,13.442152,0.425541,,,0.0,0.0,3.205712,,p-type,0.018,104.9,4228.0,36.0,1.0,25.0,1.0,Generalized,483.0,3.119301,0.247326,2.2,-0.6,1000.0,10.113611,1.66e-30,OFF,Center Point,3000000000000000.0,30.0,2000000000000000.0,4000000000000000.0,OFF,SunsVoc Rsh (Module),0.45,0.0,Thermocouple,2.0,10.0,-0.05,3.0108,0.01,A,0.0,1.0,0.0,0.0,Full IV,,1/27/2022 10:01,,FSEC_Shell-M55.mfi,,,,,,Sinton,,,F0201-0096,,,,,,,,,,,6320427394.0,2022-01-27 10:01:00
19810.0,F0201-0096,X,3.0,0.025,16.255,1000,9/5,DSLR-CMOS,20220128_100327_SHELL_M55_6320427394_X_3s_0.025A_16.255V.jpg,20220128_100327_SHELL_M55_6320427394,,,,,,,,,,,,,,,,,,,,,,,,,,,,,,,,,,,,,,,,,,,,,,,,,,,,,,,,,,,,,,,,,,,,,,,,,,,,,,,,,,,,,,,,,,,,,,,,,,,,,,,,,,,,,,,,,,,,,,,,,,,,,,,,,,,,,,,,,,,,,,,,,,,,,,,,,6320427394.0,2022-01-28 10:03:27
19811.0,F0201-0096,X,3.0,0.195,19.136,1000,9/5,DSLR-CMOS,20220128_100356_SHELL_M55_6320427394_X_3s_0.195A_19.136V.jpg,20220128_100356_SHELL_M55_6320427394,8.19513,0.0,0.0,0.0,,,,,,,,,,,,,,,,,,,,,,,,,,,,,,,,,,,,,,,,,,,,,,,,,,,,,,,,,,,,,,,,,,,,,,,,,,,,,,,,,,,,,,,,,,,,,,,,,,,,,,,,,,,,,,,,,,,,,,,,,,,,,,,,,,,,,,,,,,,,,,,,,,,,,6320427394.0,2022-01-28 10:03:56
19812.0,F0201-0096,X,3.0,0.296,19.68,1000,9/5,DSLR-CMOS,20220128_100424_SHELL_M55_6320427394_X_3s_0.296A_19.680V.jpg,20220128_100424_SHELL_M55_6320427394,20.2091523,0.0,0.0,0.0,,,,,,,,,,,,,,,,,,,,,,,,,,,,,,,,,,,,,,,,,,,,,,,,,,,,,,,,,,,,,,,,,,,,,,,,,,,,,,,,,,,,,,,,,,,,,,,,,,,,,,,,,,,,,,,,,,,,,,,,,,,,,,,,,,,,,,,,,,,,,,,,,,,,,6320427394.0,2022-01-28 10:04:24
19813.0,F0201-0096,X,1.0,1.392,21.95,1000,9/5,DSLR-CMOS,20220128_100453_SHELL_M55_6320427394_X_1s_1.392A_21.950V.jpg,20220128_100453_SHELL_M55_6320427394,2.5066832,0.0009184,0.0012755,0.0,,,,,,,,,,,,,,,,,,,,,,,,,,,,,,,,,,,,,,,,,,,,,,,,,,,,,,,,,,,,,,,,,,,,,,,,,,,,,,,,,,,,,,,,,,,,,,,,,,,,,,,,,,,,,,,,,,,,,,,,,,,,,,,,,,,,,,,,,,,,,,,,,,,,,6320427394.0,2022-01-28 10:04:53
19814.0,F0201-0096,X,1.0,2.394,23.019,1000,9/5,DSLR-CMOS,20220128_100516_SHELL_M55_6320427394_X_1s_2.394A_23.019V.jpg,20220128_100516_SHELL_M55_6320427394,4.4199237,0.0,0.0,0.0,,,,,,,,,,,,,,,,,,,,,,,,,,,,,,,,,,,,,,,,,,,,,,,,,,,,,,,,,,,,,,,,,,,,,,,,,,,,,,,,,,,,,,,,,,,,,,,,,,,,,,,,,,,,,,,,,,,,,,,,,,,,,,,,,,,,,,,,,,,,,,,,,,,,,6320427394.0,2022-01-28 10:05:16
19815.0,F0201-0096,X,1.0,3.393,23.858,1000,9/5,DSLR-CMOS,20220128_100539_SHELL_M55_6320427394_X_1s_3.393A_23.858V.jpg,20220128_100539_SHELL_M55_6320427394,0.7796192,0.0,0.0,0.0,,,,,,,,,,,,,,,,,,,,,,,,,,,,,,,,,,,,,,,,,,,,,,,,,,,,,,,,,,,,,,,,,,,,,,,,,,,,,,,,,,,,,,,,,,,,,,,,,,,,,,,,,,,,,,,,,,,,,,,,,,,,,,,,,,,,,,,,,,,,,,,,,,,,,6320427394.0,2022-01-28 10:05:39
,,,,,,,,,,,,,,,,,,,,,,,,,,,,,,,,,,,,,,,,,,,,,,,,,,,,,,,,,,,,,,,,,,,,,,,,,,,,,,,,,,,,,,,,,,,,,,,,,,,,,,,,,,,,,,,,,,,,,,,,,,,,,,,,,,,,,,,,,,,,,,,,,,,,,,,,,20220131_165948_SHELL_M55_6320427394,2022-01-31 16:59:48,0.9772331394444445,0.0021979178144444,0.0521501957805555,0.0072919358174999,0.0283568440773611,0.0009814216222222,0.0014783521236111,0.0001800963569722,6320427394.0,2022-01-31 16:59:48
,,,,,,,,,,20220129_171800_SHELL_M55_6320427396,,,,,20168.0,20220129_171708_6320427396_01,20220129_SHELL_M55,2022-01-29 17:18:00,20220129.0,171708,483.0,0.247326411,2.2,-0.6,0.0,60.0,440.0,18.0,0.0,1500.0,3000.0,5000.0,180000.0,24376.0,DJC,IVT20220129-SHELL_M55-20220129_171708_6320427396_X_01.txt,IVT20220129-SHELL_M55-20220129_171708_6320427396_X_01.mfr,3.089095,21.54445,2.820219,16.506456,46.551822,69.947159,11.010365,1356.253045,0.919695,0.029448,0.598457,0.026885,0.458513,0.012327,12.327037,3951.97068,2.679889,2.820219,16.506456,69.947159,46.551822,11.010365,0.919695,0.026885,0.458513,0.012327,12.327037,2.679889,4.718108,21.911297,47.65568,0.02773,0.518296,0.014373,81.553782,14.372514,0.953645,1.98e-12,2.44e-08,,,0.0,3880000000000000.0,3.623466,,1.168145,0.543733,2.296014,1119.404111,16.506456,1.966104,,,,,13.579656,0.455896,,,0.0,0.0,3.623466,,p-type,0.018,104.9,4228.0,36.0,1.0,25.0,1.0,Generalized,483.0,2.599415,0.247326,2.2,-0.6,1000.0,8.852052,1.66e-30,OFF,Center Point,3000000000000000.0,30.0,2000000000000000.0,4000000000000000.0,OFF,SunsVoc Rsh (Module),0.45,0.0,Thermocouple,2.0,10.0,-0.05,3.0108,0.01,A,0.0,1.0,0.0,0.0,Full IV,,1/29/2022 17:18,,FSEC_Shell-M55.mfi,,,,,,Sinton,,,F0201-0131,,,,,,,,,,,6320427396.0,2022-01-29 17:18:00
,,,,,,,,,,20220129_171900_SHELL_M55_6320427396,,,,,20169.0,20220129_171813_6320427396_02,20220129_SHELL_M55,2022-01-29 17:19:00,20220129.0,171813,483.0,0.247326411,2.2,-0.6,0.0,60.0,440.0,18.0,0.0,1500.0,3000.0,5000.0,180000.0,24377.0,DJC,IVT20220129-SHELL_M55-20220129_171813_6320427396_X_02.txt,IVT20220129-SHELL_M55-20220129_171813_6320427396_X_02.mfr,3.146611,21.539913,2.834941,16.429768,46.577421,68.720847,11.016419,1350.714841,0.991897,0.029996,0.598331,0.027025,0.456382,0.012334,12.333815,3935.832966,2.890278,2.834941,16.429768,68.720847,46.577421,11.016419,0.991897,0.027025,0.456382,0.012334,12.333815,2.890278,5.94485,21.978511,47.675242,0.028251,0.518299,0.014642,81.583489,14.642365,0.956673,2e-12,2.51e-08,,,0.0,4210000000000000.0,3.351667,,1.163778,0.543828,2.205569,1597.974687,16.429768,2.113354,,,,,14.613909,0.452728,,,0.0,0.0,3.351667,,p-type,0.018,104.9,4228.0,36.0,1.0,25.0,1.0,Generalized,483.0,4.104655,0.247326,2.2,-0.6,1000.0,15.554356,1.66e-30,OFF,Center Point,3000000000000000.0,30.0,2000000000000000.0,4000000000000000.0,OFF,SunsVoc Rsh (Module),0.45,0.0,Thermocouple,2.0,10.0,-0.05,3.0108,0.01,A,0.0,1.0,0.0,0.0,Full IV,,1/29/2022 17:19,,FSEC_Shell-M55.mfi,,,,,,Sinton,,,F0201-0131,,,,,,,,,,,6320427396.0,2022-01-29 17:19:00
,,,,,,,,,,20220129_172100_SHELL_M55_6320427396,,,,,20170.0,20220129_171925_6320427396_01,20220129_SHELL_M55,2022-01-29 17:21:00,20220129.0,171925,483.0,0.247326411,2.2,-0.6,0.0,60.0,440.0,18.0,0.0,3000.0,3000.0,15000.0,180000.0,24378.0,DJC,IVT20220129-SHELL_M55-20220129_171925_6320427396_X_01.txt,IVT20220129-SHELL_M55-20220129_171925_6320427396_X_01.mfr,3.148523,21.537976,2.833949,16.410436,46.506339,68.580461,10.999607,1344.919216,1.002666,0.030015,0.598277,0.027016,0.455845,0.012315,12.314993,3918.94516,2.921658,2.833949,16.410436,68.580461,46.506339,10.999607,1.002666,0.027016,0.455845,0.012315,12.314993,2.921658,5.845372,22.065027,90.22966,0.028263,0.518403,0.014652,81.59222,14.651514,0.956387,2e-12,2.49e-08,,,0.0,3960000000000000.0,3.550642,,1.158003,0.105839,1.995975,1503.869049,16.410436,2.265732,,,,,14.759578,0.454644,,,0.0,0.0,3.550642,,p-type,0.018,104.9,4228.0,36.0,1.0,25.0,1.0,Generalized,483.0,4.148255,0.247326,2.2,-0.6,1000.0,15.6064,1.66e-30,OFF,Center Point,3000000000000000.0,30.0,2000000000000000.0,4000000000000000.0,OFF,SunsVoc Rsh (Module),0.45,0.0,Thermocouple,2.0,10.0,-0.05,3.0108,0.01,A,0.0,1.0,0.0,0.0,Full IV,,1/29/2022 17:21,,FSEC_Shell-M55.mfi,,,,,,Sinton,,,F0201-0131,,,,,,,,,,,6320427396.0,2022-01-29 17:21:00
20566.0,F0201-0131,X,3.0,0.025,16.172,1000,9/5,DSLR-CMOS,20220129_172240_SHELL_M55_6320427396_X_3s_0.025A_16.172V.jpg,20220129_172240_SHELL_M55_6320427396,,,,,,,,,,,,,,,,,,,,,,,,,,,,,,,,,,,,,,,,,,,,,,,,,,,,,,,,,,,,,,,,,,,,,,,,,,,,,,,,,,,,,,,,,,,,,,,,,,,,,,,,,,,,,,,,,,,,,,,,,,,,,,,,,,,,,,,,,,,,,,,,,,,,,,,,,6320427396.0,2022-01-29 17:22:40
20567.0,F0201-0131,X,3.0,0.194,19.099,1000,9/5,DSLR-CMOS,20220129_172301_SHELL_M55_6320427396_X_3s_0.194A_19.099V.jpg,20220129_172301_SHELL_M55_6320427396,6.624799,0.0,0.0,0.0,,,,,,,,,,,,,,,,,,,,,,,,,,,,,,,,,,,,,,,,,,,,,,,,,,,,,,,,,,,,,,,,,,,,,,,,,,,,,,,,,,,,,,,,,,,,,,,,,,,,,,,,,,,,,,,,,,,,,,,,,,,,,,,,,,,,,,,,,,,,,,,,,,,,,6320427396.0,2022-01-29 17:23:01
20568.0,F0201-0131,X,3.0,0.296,19.616,1000,9/5,DSLR-CMOS,20220129_172611_SHELL_M55_6320427396_X_3s_0.296A_19.616V.jpg,20220129_172611_SHELL_M55_6320427396,16.0408519,0.0,0.0,0.0,,,,,,,,,,,,,,,,,,,,,,,,,,,,,,,,,,,,,,,,,,,,,,,,,,,,,,,,,,,,,,,,,,,,,,,,,,,,,,,,,,,,,,,,,,,,,,,,,,,,,,,,,,,,,,,,,,,,,,,,,,,,,,,,,,,,,,,,,,,,,,,,,,,,,6320427396.0,2022-01-29 17:26:11
20569.0,F0201-0131,X,1.0,1.392,21.892,1000,9/5,DSLR-CMOS,20220129_172633_SHELL_M55_6320427396_X_1s_1.392A_21.892V.jpg,20220129_172633_SHELL_M55_6320427396,3.3053764,0.0,2.53e-05,0.0,,,,,,,,,,,,,,,,,,,,,,,,,,,,,,,,,,,,,,,,,,,,,,,,,,,,,,,,,,,,,,,,,,,,,,,,,,,,,,,,,,,,,,,,,,,,,,,,,,,,,,,,,,,,,,,,,,,,,,,,,,,,,,,,,,,,,,,,,,,,,,,,,,,,,6320427396.0,2022-01-29 17:26:33
20570.0,F0201-0131,X,1.0,2.394,22.971,1000,9/5,DSLR-CMOS,20220129_172648_SHELL_M55_6320427396_X_1s_2.394A_22.971V.jpg,20220129_172648_SHELL_M55_6320427396,4.4011675,0.0,0.0,0.0,,,,,,,,,,,,,,,,,,,,,,,,,,,,,,,,,,,,,,,,,,,,,,,,,,,,,,,,,,,,,,,,,,,,,,,,,,,,,,,,,,,,,,,,,,,,,,,,,,,,,,,,,,,,,,,,,,,,,,,,,,,,,,,,,,,,,,,,,,,,,,,,,,,,,6320427396.0,2022-01-29 17:26:48
20571.0,F0201-0131,X,1.0,3.392,23.975,1000,9/5,DSLR-CMOS,20220129_172704_SHELL_M55_6320427396_X_1s_3.392A_23.975V.jpg,20220129_172704_SHELL_M55_6320427396,0.8230967,0.0,0.0,0.0,,,,,,,,,,,,,,,,,,,,,,,,,,,,,,,,,,,,,,,,,,,,,,,,,,,,,,,,,,,,,,,,,,,,,,,,,,,,,,,,,,,,,,,,,,,,,,,,,,,,,,,,,,,,,,,,,,,,,,,,,,,,,,,,,,,,,,,,,,,,,,,,,,,,,6320427396.0,2022-01-29 17:27:04
,,,,,,,,,,,,,,,,,,,,,,,,,,,,,,,,,,,,,,,,,,,,,,,,,,,,,,,,,,,,,,,,,,,,,,,,,,,,,,,,,,,,,,,,,,,,,,,,,,,,,,,,,,,,,,,,,,,,,,,,,,,,,,,,,,,,,,,,,,,,,,,,,,,,,,,,,20220131_181243_SHELL_M55_6320427396,2022-01-31 18:12:43,0.9735025866666668,0.0022465493861111,0.0504173323305555,0.0075845623295555,0.0514172022946388,0.0010886322408333,0.0012893272302777,0.0001583159606944,6320427396.0,2022-01-31 18:12:43
,,,,,,,,,,20220129_191100_SHELL_M55_6320427397,,,,,20195.0,20220129_191035_6320427397_01,20220129_SHELL_M55,2022-01-29 19:11:00,20220129.0,191035,483.0,0.247326411,2.2,-0.6,0.0,60.0,440.0,18.0,0.0,1500.0,3000.0,5000.0,180000.0,24403.0,DJC,IVT20220129-SHELL_M55-20220129_191035_6320427397_X_01.txt,IVT20220129-SHELL_M55-20220129_191035_6320427397_X_01.mfr,3.073387,21.612085,2.763294,16.846131,46.55081,70.083114,11.010125,1422.045814,0.888985,0.029298,0.600336,0.026342,0.467948,0.012327,12.326769,4143.683496,2.590404,2.763294,16.846131,70.083114,46.55081,11.010125,0.888985,0.026342,0.467948,0.012327,12.326769,2.590404,6.360363,21.610209,47.278855,0.027578,0.51949,0.014327,81.45363,14.326705,0.973743,1.82e-12,2.56e-08,,,1.433904,,,,1.17176,0.54107,2.020892,1757.008806,16.846131,,,,,10.219286,12.726366,0.441658,,,0.0,0.0,0.305639,,p-type,0.018,104.9,4228.0,36.0,1.0,25.0,1.0,Generalized,483.0,4.677927,0.247326,2.2,-0.6,1000.0,17.136165,1.66e-30,OFF,Center Point,3000000000000000.0,30.0,2000000000000000.0,4000000000000000.0,OFF,SunsVoc Rsh (Module),0.45,0.0,Thermocouple,2.0,10.0,-0.05,3.0108,0.01,A,0.0,1.0,0.0,0.0,Full IV,,1/29/2022 19:11,,FSEC_Shell-M55.mfi,,,,,,Sinton,,,F0201-0135,,,,,,,,,,,6320427397.0,2022-01-29 19:11:00
,,,,,,,,,,20220129_191200_SHELL_M55_6320427397,,,,,20196.0,20220129_191139_6320427397_02,20220129_SHELL_M55,2022-01-29 19:12:00,20220129.0,191139,483.0,0.247326411,2.2,-0.6,0.0,60.0,440.0,18.0,0.0,1500.0,3000.0,5000.0,180000.0,24404.0,DJC,IVT20220129-SHELL_M55-20220129_191139_6320427397_X_02.txt,IVT20220129-SHELL_M55-20220129_191139_6320427397_X_02.mfr,3.076158,21.604889,2.764895,16.839321,46.558957,70.05556,11.012052,1419.778689,0.893451,0.029325,0.600136,0.026357,0.467759,0.012329,12.328926,4137.077346,2.603417,2.764895,16.839321,70.05556,46.558957,11.012052,0.893451,0.026357,0.467759,0.012329,12.328926,2.603417,6.395191,21.669282,47.733927,0.027595,0.519748,0.014342,81.496047,14.342313,0.978554,1.81e-12,2.57e-08,,,0.0,4190000000000000.0,3.369413,,1.169984,0.543439,1.947578,1762.457503,16.839321,2.284993,,,,,12.793098,0.442124,,,0.0,0.0,3.369413,,p-type,0.018,104.9,4228.0,36.0,1.0,25.0,1.0,Generalized,483.0,4.693881,0.247326,2.2,-0.6,1000.0,17.379849,1.66e-30,OFF,Center Point,3000000000000000.0,30.0,2000000000000000.0,4000000000000000.0,OFF,SunsVoc Rsh (Module),0.45,0.0,Thermocouple,2.0,10.0,-0.05,3.0108,0.01,A,0.0,1.0,0.0,0.0,Full IV,,1/29/2022 19:12,,FSEC_Shell-M55.mfi,,,,,,Sinton,,,F0201-0135,,,,,,,,,,,6320427397.0,2022-01-29 19:12:00
,,,,,,,,,,20220129_191400_SHELL_M55_6320427397,,,,,20197.0,20220129_191252_6320427397_01,20220129_SHELL_M55,2022-01-29 19:14:00,20220129.0,191252,483.0,0.247326411,2.2,-0.6,0.0,60.0,440.0,18.0,0.0,3000.0,3000.0,15000.0,180000.0,24405.0,DJC,IVT20220129-SHELL_M55-20220129_191252_6320427397_X_01.txt,IVT20220129-SHELL_M55-20220129_191252_6320427397_X_01.mfr,3.077404,21.605729,2.766402,16.769781,46.391956,69.773293,10.972553,1415.994576,0.917318,0.029337,0.600159,0.026372,0.465827,0.012285,12.284704,4126.050862,2.672963,2.766402,16.769781,69.773293,46.391956,10.972553,0.917318,0.026372,0.465827,0.012285,12.284704,2.672963,6.198559,21.744197,90.297584,0.027618,0.519501,0.014348,81.489592,14.347546,0.979133,1.81e-12,2.57e-08,,,0.0,4450000000000000.0,3.175388,,1.155333,0.105986,1.921911,1592.631159,16.769781,2.145902,,,,,13.143479,0.443077,,,0.0,0.0,3.175388,,p-type,0.018,104.9,4228.0,36.0,1.0,25.0,1.0,Generalized,483.0,4.68668,0.247326,2.2,-0.6,1000.0,17.459101,1.66e-30,OFF,Center Point,3000000000000000.0,30.0,2000000000000000.0,4000000000000000.0,OFF,SunsVoc Rsh (Module),0.45,0.0,Thermocouple,2.0,10.0,-0.05,3.0108,0.01,A,0.0,1.0,0.0,0.0,Full IV,,1/29/2022 19:14,,FSEC_Shell-M55.mfi,,,,,,Sinton,,,F0201-0135,,,,,,,,,,,6320427397.0,2022-01-29 19:14:00
20620.0,F0201-0135,X,3.0,0.025,16.304,1000,9/5,DSLR-CMOS,20220129_191607_SHELL_M55_6320427397_X_3s_0.025A_16.304V.jpg,20220129_191607_SHELL_M55_6320427397,,,,,,,,,,,,,,,,,,,,,,,,,,,,,,,,,,,,,,,,,,,,,,,,,,,,,,,,,,,,,,,,,,,,,,,,,,,,,,,,,,,,,,,,,,,,,,,,,,,,,,,,,,,,,,,,,,,,,,,,,,,,,,,,,,,,,,,,,,,,,,,,,,,,,,,,,6320427397.0,2022-01-29 19:16:07
20621.0,F0201-0135,X,3.0,0.194,19.17,1000,9/5,DSLR-CMOS,20220129_191628_SHELL_M55_6320427397_X_3s_0.194A_19.170V.jpg,20220129_191628_SHELL_M55_6320427397,14.3791893,0.0,0.0,0.0,,,,,,,,,,,,,,,,,,,,,,,,,,,,,,,,,,,,,,,,,,,,,,,,,,,,,,,,,,,,,,,,,,,,,,,,,,,,,,,,,,,,,,,,,,,,,,,,,,,,,,,,,,,,,,,,,,,,,,,,,,,,,,,,,,,,,,,,,,,,,,,,,,,,,6320427397.0,2022-01-29 19:16:28
20622.0,F0201-0135,X,3.0,0.296,19.705,1000,9/5,DSLR-CMOS,20220129_191650_SHELL_M55_6320427397_X_3s_0.296A_19.705V.jpg,20220129_191650_SHELL_M55_6320427397,17.4960219,0.0,0.0,0.0,,,,,,,,,,,,,,,,,,,,,,,,,,,,,,,,,,,,,,,,,,,,,,,,,,,,,,,,,,,,,,,,,,,,,,,,,,,,,,,,,,,,,,,,,,,,,,,,,,,,,,,,,,,,,,,,,,,,,,,,,,,,,,,,,,,,,,,,,,,,,,,,,,,,,6320427397.0,2022-01-29 19:16:50
20623.0,F0201-0135,X,1.0,1.392,21.899,1000,9/5,DSLR-CMOS,20220129_191711_SHELL_M55_6320427397_X_1s_1.392A_21.899V.jpg,20220129_191711_SHELL_M55_6320427397,3.3603807,0.0,0.0006091,0.0,,,,,,,,,,,,,,,,,,,,,,,,,,,,,,,,,,,,,,,,,,,,,,,,,,,,,,,,,,,,,,,,,,,,,,,,,,,,,,,,,,,,,,,,,,,,,,,,,,,,,,,,,,,,,,,,,,,,,,,,,,,,,,,,,,,,,,,,,,,,,,,,,,,,,6320427397.0,2022-01-29 19:17:11
20624.0,F0201-0135,X,1.0,2.394,22.904,1000,9/5,DSLR-CMOS,20220129_191727_SHELL_M55_6320427397_X_1s_2.394A_22.904V.jpg,20220129_191727_SHELL_M55_6320427397,3.9917767,0.0,0.0,0.0,,,,,,,,,,,,,,,,,,,,,,,,,,,,,,,,,,,,,,,,,,,,,,,,,,,,,,,,,,,,,,,,,,,,,,,,,,,,,,,,,,,,,,,,,,,,,,,,,,,,,,,,,,,,,,,,,,,,,,,,,,,,,,,,,,,,,,,,,,,,,,,,,,,,,6320427397.0,2022-01-29 19:17:27
20625.0,F0201-0135,X,1.0,3.392,23.68,1000,9/5,DSLR-CMOS,20220129_191743_SHELL_M55_6320427397_X_1s_3.392A_23.680V.jpg,20220129_191743_SHELL_M55_6320427397,0.5991625,0.0,0.0,0.0,,,,,,,,,,,,,,,,,,,,,,,,,,,,,,,,,,,,,,,,,,,,,,,,,,,,,,,,,,,,,,,,,,,,,,,,,,,,,,,,,,,,,,,,,,,,,,,,,,,,,,,,,,,,,,,,,,,,,,,,,,,,,,,,,,,,,,,,,,,,,,,,,,,,,6320427397.0,2022-01-29 19:17:43
,,,,,,,,,,,,,,,,,,,,,,,,,,,,,,,,,,,,,,,,,,,,,,,,,,,,,,,,,,,,,,,,,,,,,,,,,,,,,,,,,,,,,,,,,,,,,,,,,,,,,,,,,,,,,,,,,,,,,,,,,,,,,,,,,,,,,,,,,,,,,,,,,,,,,,,,,20220131_161157_SHELL_M55_6320427397,2022-01-31 16:11:57,0.9821372369444444,0.0034057598491666,0.0381585234027777,0.0112769240266666,0.0300695242320555,0.0015132792616666,0.0018689849036111,0.0002727629463611,6320427397.0,2022-01-31 16:11:57
,,,,,,,,,,20170505_154500_SHELL_M55_6320427398,,,,,1733.0,6320427398,20170505_Shell,2017-05-05 15:45:00,20170505.0,HHMMSS,483.0,0.243168,2.2,-1.37,50.0,25.0,400.0,10.0,50.0,3000.0,3000.0,15000.0,180000.0,6022.0,Onkar,20170505-SHELL_M55-20170505_HHMMSS_6320427398_X_MN.txt,20170505-SHELL_M55-20170505_HHMMSS_6320427398_X_MN.mfr,3.188205,21.628381,2.840895,4.400131,12.500311,18.128028,2.956554,1315.954955,5.28753,0.030393,0.600788,0.027082,0.122226,0.00331,3.310113,3834.546521,15.407276,2.840895,4.400131,18.128028,12.500311,2.956554,5.28753,0.027082,0.122226,0.00331,3.310113,15.407276,3.798019,22.734539,127.98832,0.028605,0.520488,0.014889,81.538814,14.888695,0.982095,2.07e-12,2.73e-08,,,11.225602,,,,1.092043,0.096196,1.817107,1366.906432,4.400131,,,,,,,,,,0.0,0.0,1.2,,p-type,0.03,104.9,4228.0,36.0,1.0,25.0,1.0,Generalized,483.0,13.223143,0.243168,2.2,-1.37,1000.0,-133.365093,1.66e-30,OFF,Center Point,3000000000000000.0,30.0,2000000000000000.0,4000000000000000.0,OFF,SunsVoc Rsh (Module),0.45,0.0,Thermocouple,2.0,10.0,-0.05,3.0108,0.01,A,0.0,1.0,0.0,0.0,Full IV,,5/5/2017 15:45,,,,,,,,Sinton,,,F0201-0034,,,,,,,,,,,6320427398.0,2017-05-05 15:45:00
,,,,,,,,,,20170505_154628_SHELL_M55_6320427398,0.0,0.1257908,0.0047193,0.0207909,,,,,,,,,,,,,,,,,,,,,,,,,,,,,,,,,,,,,,,,,,,,,,,,,,,,,,,,,,,,,,,,,,,,,,,,,,,,,,,,,,,,,,,,,,,,,,,,,,,,,,,,,,,,,,,,,,,,,,,,,,,,,,,,,,,,,,,,,,,,,,,,,,,,,6320427398.0,2017-05-05 15:46:28
,,,,,,,,,,20170505_154726_SHELL_M55_6320427398,0.0,0.1074487,0.0007908,0.0136479,,,,,,,,,,,,,,,,,,,,,,,,,,,,,,,,,,,,,,,,,,,,,,,,,,,,,,,,,,,,,,,,,,,,,,,,,,,,,,,,,,,,,,,,,,,,,,,,,,,,,,,,,,,,,,,,,,,,,,,,,,,,,,,,,,,,,,,,,,,,,,,,,,,,,6320427398.0,2017-05-05 15:47:26
,,,,,,,,,,20220121_084700_SHELL_M55_6320427398,,,,,19889.0,20220121_084602_6320427398_01,20220121_SHELL_M55,2022-01-21 08:47:00,20220121.0,084602,483.0,0.247009972,2.2,-0.6,0.0,60.0,440.0,18.0,0.0,1500.0,3000.0,5000.0,180000.0,24092.0,DJC,IVT20220121-SHELL_M55-20220121_084602_6320427398_X_01.txt,IVT20220121-SHELL_M55-20220121_084602_6320427398_X_01.mfr,3.080697,21.622336,1.179625,19.439679,22.931535,34.425601,5.423731,1389.980226,1.437128,0.029368,0.60062,0.011245,0.539991,0.006072,6.072327,4050.247937,4.187633,1.179625,19.439679,34.425601,22.931535,5.423731,1.437128,0.011245,0.539991,0.006072,6.072327,4.187633,6.198989,21.458749,49.422311,0.027643,0.519743,0.014367,81.450324,14.367011,0.972683,1.82e-12,2.53e-08,,,0.0,4110000000000000.0,3.426704,,1.173548,0.541734,1.97375,2933.913837,19.439679,15.777983,,,,,8.021182,0.493564,,,0.0,1.0,3.426704,,p-type,0.018,104.9,4228.0,36.0,1.0,25.0,1.0,Generalized,483.0,29.755698,0.24701,2.2,-0.6,1000.0,100.770894,1.66e-30,OFF,Center Point,3000000000000000.0,30.0,2000000000000000.0,4000000000000000.0,OFF,SunsVoc Rsh (Module),0.45,0.0,Thermocouple,2.0,10.0,-0.05,3.0108,0.01,A,0.0,1.0,0.0,0.0,Full IV,,1/21/2022 8:47,,FSEC_Shell-M55.mfi,,,,,,Sinton,,,F0201-0034,,,,,,,,,,,6320427398.0,2022-01-21 08:47:00
