Repository: ucf-photovoltaics/darts_multimodal_deeplearning

File: M55/M55_universal.csv (part 10 of 32)
ulkSRH_AND_Jo_Power_Loss_(percent),Rs_Power_Loss_(percent),Rsh_Power_Loss_(percent),Richter_Limit_Efficiency_(percent),Delta_Power_per_(fA/cm2)_at_pVmp_(percent),Dark_Break_Interpolated,Calibration,Resistivity_(ohm-cm),Analysis_Resistivity_(ohm-cm),Sample_Type,Thickness_(cm),Cell_Area_(cm2),Total_Area_(cm2),Number_of_Cells_per_String,Number_of_Strings,Temperature_(C),Intensity_(suns),Analysis_Type,Nominal_Load_Voltage_(mV/cell),Rs_Modulation_Target_(ohm-cm2),Reference_Constant_(V/sun),Voltage_Temperature_Coefficient_(mV/C),Temperature_Offset_(C),Power_per_Sun_(W/m2),Conductivity_Modulation_(ohm-cm2/V),Auger_Coefficient,Band_Gap_Narrowing,Fit_Method,Carrier_Density_Center_Point_(cm-3),Percent_Fit,Lower_Bound_(cm-3),Upper_Bound_(cm-3),Rsh_Lifetime_Correction,Rsh_Measurement_Method,SunsVoc_Rsh_Voltage_(V),Do_Dark_Break_Measurement,Temperature_Measurement_Method,Number_of_dRsh_Points,dRsh_Output_Vlimit_(V),Current_Transfer,Voltage_Transfer,Temperature_Transfer,Final_Bin,Bin_Index,Do_Doping_Measurement,Doping_Sample_Time_(us),Doping_Measurement_Length_(us),Measurement_Type,Comments,Measurement_Date-Time_String,Software_Version,Recipe_Filename,Forward_Dark_IV_Interpolated?,Doping_Calibration_Factor_(V/sun),Vmp_Correction_Factor_(percent),Flash_1/e_Decay_Time_(ms),Missed_Flashes,Auger_Method,Photon_Recycling,Photon_Recycling_Equation,module_id,identifier_defect,Measurement_DateTime,square,ring,crack,bright_crack,hotspot,gridline_darkening,near_busbar,shattered,serial_number,datetime
,,,,,,,,,,20220121_084800_SHELL_M55_6320427398,,,,,19890.0,20220121_084708_6320427398_02,20220121_SHELL_M55,2022-01-21 08:48:00,20220121.0,084708,483.0,0.247009972,2.2,-0.6,0.0,60.0,440.0,18.0,0.0,1500.0,3000.0,5000.0,180000.0,24093.0,DJC,IVT20220121-SHELL_M55-20220121_084708_6320427398_X_02.txt,IVT20220121-SHELL_M55-20220121_084708_6320427398_X_02.mfr,3.082682,21.619911,2.751023,15.279831,42.03516,63.071062,9.942091,1417.84013,1.492175,0.029387,0.600553,0.026225,0.42444,0.011131,11.131014,4131.4286,4.348032,2.751023,15.279831,63.071062,42.03516,9.942091,1.492175,0.026225,0.42444,0.011131,11.131014,4.348032,9.974074,21.526556,49.356569,0.02766,0.519895,0.01438,81.48118,14.380099,0.978337,1.81e-12,2.54e-08,,,0.0,4370000000000000.0,3.235482,,1.167186,0.546046,1.995371,3461.458396,15.279831,2.376411,,,,,21.17638,0.443513,,,0.0,1.0,3.235482,,p-type,0.018,104.9,4228.0,36.0,1.0,25.0,1.0,Generalized,483.0,13.101367,0.24701,2.2,-0.6,1000.0,18.91363,1.66e-30,OFF,Center Point,3000000000000000.0,30.0,2000000000000000.0,4000000000000000.0,OFF,SunsVoc Rsh (Module),0.45,0.0,Thermocouple,2.0,10.0,-0.05,3.0108,0.01,A,0.0,1.0,0.0,0.0,Full IV,,1/21/2022 8:48,,FSEC_Shell-M55.mfi,,,,,,Sinton,,,F0201-0034,,,,,,,,,,,6320427398.0,2022-01-21 08:48:00
,,,,,,,,,,20220121_085000_SHELL_M55_6320427398,,,,,19891.0,20220121_084822_6320427398_01,20220121_SHELL_M55,2022-01-21 08:50:00,20220121.0,084822,483.0,0.247009972,2.2,-0.6,0.0,60.0,440.0,18.0,0.0,3000.0,3000.0,15000.0,180000.0,24094.0,DJC,IVT20220121-SHELL_M55-20220121_084822_6320427398_X_01.txt,IVT20220121-SHELL_M55-20220121_084822_6320427398_X_01.mfr,3.083224,21.619387,2.667754,14.607924,38.970353,58.463645,9.217207,1391.51956,1.87987,0.029392,0.600539,0.025431,0.405776,0.010319,10.319445,4054.733386,5.477734,2.667754,14.607924,58.463645,38.970353,9.217207,1.87987,0.025431,0.405776,0.010319,10.319445,5.477734,9.20075,21.603711,90.233701,0.027665,0.519893,0.014383,81.485317,14.383011,0.980383,1.81e-12,2.54e-08,,,0.0,4220000000000000.0,3.341936,,1.166201,0.105625,2.00638,2889.221968,14.607924,3.167565,,,,,25.556968,0.457373,,,0.0,1.0,3.341936,,p-type,0.018,104.9,4228.0,36.0,1.0,25.0,1.0,Generalized,483.0,9.316847,0.24701,2.2,-0.6,1000.0,15.677721,1.66e-30,OFF,Center Point,3000000000000000.0,30.0,2000000000000000.0,4000000000000000.0,OFF,SunsVoc Rsh (Module),0.45,0.0,Thermocouple,2.0,10.0,-0.05,3.0108,0.01,A,0.0,1.0,0.0,0.0,Full IV,,1/21/2022 8:50,,FSEC_Shell-M55.mfi,,,,,,Sinton,,,F0201-0034,,,,,,,,,,,6320427398.0,2022-01-21 08:50:00
,,,,,,,,,,,,,,,,,,,,,,,,,,,,,,,,,,,,,,,,,,,,,,,,,,,,,,,,,,,,,,,,,,,,,,,,,,,,,,,,,,,,,,,,,,,,,,,,,,,,,,,,,,,,,,,,,,,,,,,,,,,,,,,,,,,,,,,,,,,,,,,,,,,,,,,,,20220126_101202_SHELL_M55_6320427398,2022-01-26 10:12:02,0.978815336388889,0.0029544456455555,0.0560596252305555,0.0085084474066666,0.0486592641294333,0.0012056259419444,0.0016175732727777,0.0001675528443333,6320427398.0,2022-01-26 10:12:02
20146.0,F0201-0034,X,3.0,0.025,16.317,1000,9/5,DSLR-CMOS,20220128_155145_SHELL_M55_6320427398_X_3s_0.025A_16.317V.jpg,20220128_155145_SHELL_M55_6320427398,,,,,,,,,,,,,,,,,,,,,,,,,,,,,,,,,,,,,,,,,,,,,,,,,,,,,,,,,,,,,,,,,,,,,,,,,,,,,,,,,,,,,,,,,,,,,,,,,,,,,,,,,,,,,,,,,,,,,,,,,,,,,,,,,,,,,,,,,,,,,,,,,,,,,,,,,6320427398.0,2022-01-28 15:51:45
20147.0,F0201-0034,X,3.0,0.194,19.249,1000,9/5,DSLR-CMOS,20220128_155214_SHELL_M55_6320427398_X_3s_0.194A_19.249V.jpg,20220128_155214_SHELL_M55_6320427398,7.1053599,0.0,0.0,0.0,,,,,,,,,,,,,,,,,,,,,,,,,,,,,,,,,,,,,,,,,,,,,,,,,,,,,,,,,,,,,,,,,,,,,,,,,,,,,,,,,,,,,,,,,,,,,,,,,,,,,,,,,,,,,,,,,,,,,,,,,,,,,,,,,,,,,,,,,,,,,,,,,,,,,6320427398.0,2022-01-28 15:52:14
20148.0,F0201-0034,X,3.0,0.296,19.827,1000,9/5,DSLR-CMOS,20220128_155243_SHELL_M55_6320427398_X_3s_0.296A_19.827V.jpg,20220128_155243_SHELL_M55_6320427398,12.8097327,0.0029295,0.0,0.0,,,,,,,,,,,,,,,,,,,,,,,,,,,,,,,,,,,,,,,,,,,,,,,,,,,,,,,,,,,,,,,,,,,,,,,,,,,,,,,,,,,,,,,,,,,,,,,,,,,,,,,,,,,,,,,,,,,,,,,,,,,,,,,,,,,,,,,,,,,,,,,,,,,,,6320427398.0,2022-01-28 15:52:43
20149.0,F0201-0034,X,1.0,1.392,22.448,1000,9/5,DSLR-CMOS,20220128_155312_SHELL_M55_6320427398_X_1s_1.392A_22.448V.jpg,20220128_155312_SHELL_M55_6320427398,1.4118625,0.0,0.0002041,0.0,,,,,,,,,,,,,,,,,,,,,,,,,,,,,,,,,,,,,,,,,,,,,,,,,,,,,,,,,,,,,,,,,,,,,,,,,,,,,,,,,,,,,,,,,,,,,,,,,,,,,,,,,,,,,,,,,,,,,,,,,,,,,,,,,,,,,,,,,,,,,,,,,,,,,6320427398.0,2022-01-28 15:53:12
20150.0,F0201-0034,X,1.0,2.394,24.67,1000,9/5,DSLR-CMOS,20220128_155335_SHELL_M55_6320427398_X_1s_2.394A_24.670V.jpg,20220128_155335_SHELL_M55_6320427398,3.5604821,0.0,0.0,0.0,,,,,,,,,,,,,,,,,,,,,,,,,,,,,,,,,,,,,,,,,,,,,,,,,,,,,,,,,,,,,,,,,,,,,,,,,,,,,,,,,,,,,,,,,,,,,,,,,,,,,,,,,,,,,,,,,,,,,,,,,,,,,,,,,,,,,,,,,,,,,,,,,,,,,6320427398.0,2022-01-28 15:53:35
20151.0,F0201-0034,X,1.0,3.392,25.804,1000,9/5,DSLR-CMOS,20220128_155358_SHELL_M55_6320427398_X_1s_3.392A_25.804V.jpg,20220128_155358_SHELL_M55_6320427398,0.9775513,0.0,0.0,0.0,,,,,,,,,,,,,,,,,,,,,,,,,,,,,,,,,,,,,,,,,,,,,,,,,,,,,,,,,,,,,,,,,,,,,,,,,,,,,,,,,,,,,,,,,,,,,,,,,,,,,,,,,,,,,,,,,,,,,,,,,,,,,,,,,,,,,,,,,,,,,,,,,,,,,6320427398.0,2022-01-28 15:53:58
,,,,,,,,,,20220129_181000_SHELL_M55_6320427399,,,,,20180.0,20220129_180943_6320427399_01,20220129_SHELL_M55,2022-01-29 18:10:00,20220129.0,180943,483.0,0.247326411,2.2,-0.6,0.0,60.0,440.0,18.0,0.0,1500.0,3000.0,5000.0,180000.0,24388.0,DJC,IVT20220129-SHELL_M55-20220129_180943_6320427399_X_01.txt,IVT20220129-SHELL_M55-20220129_180943_6320427399_X_01.mfr,3.109338,21.562191,2.676799,15.294444,40.940145,61.064458,9.6831,1534.181905,1.615278,0.029641,0.59895,0.025518,0.424846,0.010841,10.841051,4470.435607,4.706739,2.676799,15.294444,61.064458,40.940145,9.6831,1.615278,0.025518,0.424846,0.010841,10.841051,4.706739,11.020823,21.97014,49.306364,0.027931,0.518648,0.014486,81.597131,14.48631,0.961045,1.96e-12,2.41e-08,,,0.0,4100000000000000.0,3.439202,,1.172183,0.543822,2.069786,3374.576157,15.294444,3.244219,,,,,22.03958,0.411258,,,0.0,0.0,3.439202,,p-type,0.018,104.9,4228.0,36.0,1.0,25.0,1.0,Generalized,483.0,10.781878,0.247326,2.2,-0.6,1000.0,23.064332,1.66e-30,OFF,Center Point,3000000000000000.0,30.0,2000000000000000.0,4000000000000000.0,OFF,SunsVoc Rsh (Module),0.45,0.0,Thermocouple,2.0,10.0,-0.05,3.0108,0.01,A,0.0,1.0,0.0,0.0,Full IV,,1/29/2022 18:10,,FSEC_Shell-M55.mfi,,,,,,Sinton,,,F0201-0143,,,,,,,,,,,6320427399.0,2022-01-29 18:10:00
,,,,,,,,,,20220129_181100_SHELL_M55_6320427399,,,,,20181.0,20220129_181049_6320427399_02,20220129_SHELL_M55,2022-01-29 18:11:00,20220129.0,181049,483.0,0.247326411,2.2,-0.6,0.0,60.0,440.0,18.0,0.0,1500.0,3000.0,5000.0,180000.0,24389.0,DJC,IVT20220129-SHELL_M55-20220129_181049_6320427399_X_02.txt,IVT20220129-SHELL_M55-20220129_181049_6320427399_X_02.mfr,3.112466,21.555728,2.58389,15.918757,41.132321,61.307817,9.728553,1564.410387,1.51204,0.029671,0.59877,0.024632,0.442188,0.010892,10.89194,4558.518045,4.405918,2.58389,15.918757,61.307817,41.132321,9.728553,1.51204,0.024632,0.442188,0.010892,10.89194,4.405918,8.048736,22.020625,49.429007,0.027961,0.518687,0.014503,81.635046,14.503273,0.961757,1.95e-12,2.43e-08,,,0.0,4150000000000000.0,3.395041,,1.162644,0.542181,2.043104,3236.09339,15.918757,3.993816,,,,,19.70647,0.407168,,,0.0,0.0,3.395041,,p-type,0.018,104.9,4228.0,36.0,1.0,25.0,1.0,Generalized,483.0,10.67709,0.247326,2.2,-0.6,1000.0,9.505974,1.66e-30,OFF,Center Point,3000000000000000.0,30.0,2000000000000000.0,4000000000000000.0,OFF,SunsVoc Rsh (Module),0.45,0.0,Thermocouple,2.0,10.0,-0.05,3.0108,0.01,A,0.0,1.0,0.0,0.0,Full IV,,1/29/2022 18:11,,FSEC_Shell-M55.mfi,,,,,,Sinton,,,F0201-0143,,,,,,,,,,,6320427399.0,2022-01-29 18:11:00
,,,,,,,,,,20220129_181300_SHELL_M55_6320427399,,,,,20182.0,20220129_181204_6320427399_01,20220129_SHELL_M55,2022-01-29 18:13:00,20220129.0,181204,483.0,0.247326411,2.2,-0.6,0.0,60.0,440.0,18.0,0.0,3000.0,3000.0,15000.0,180000.0,24390.0,DJC,IVT20220129-SHELL_M55-20220129_181204_6320427399_X_01.txt,IVT20220129-SHELL_M55-20220129_181204_6320427399_X_01.mfr,3.113451,21.552339,2.614587,15.28639,39.967594,59.562318,9.453073,1530.774724,1.712818,0.02968,0.598676,0.024925,0.424622,0.010584,10.583517,4460.50746,4.99096,2.614587,15.28639,59.562318,39.967594,9.453073,1.712818,0.024925,0.424622,0.010584,10.583517,4.99096,10.895335,22.082663,90.337658,0.02797,0.518687,0.014508,81.646116,14.507546,0.960712,1.96e-12,2.42e-08,,,0.0,4190000000000000.0,3.364579,,1.160078,0.106045,2.007874,3185.979546,15.28639,3.709186,,,,,22.658125,0.414703,,,0.0,0.0,3.364579,,p-type,0.018,104.9,4228.0,36.0,1.0,25.0,1.0,Generalized,483.0,10.508359,0.247326,2.2,-0.6,1000.0,43.190372,1.66e-30,OFF,Center Point,3000000000000000.0,30.0,2000000000000000.0,4000000000000000.0,OFF,SunsVoc Rsh (Module),0.45,0.0,Thermocouple,2.0,10.0,-0.05,3.0108,0.01,A,0.0,1.0,0.0,0.0,Full IV,,1/29/2022 18:13,,FSEC_Shell-M55.mfi,,,,,,Sinton,,,F0201-0143,,,,,,,,,,,6320427399.0,2022-01-29 18:13:00
20590.0,F0201-0143,X,3.0,0.025,16.344,1000,9/5,DSLR-CMOS,20220129_181518_SHELL_M55_6320427399_X_3s_0.025A_16.344V.jpg,20220129_181518_SHELL_M55_6320427399,,,,,,,,,,,,,,,,,,,,,,,,,,,,,,,,,,,,,,,,,,,,,,,,,,,,,,,,,,,,,,,,,,,,,,,,,,,,,,,,,,,,,,,,,,,,,,,,,,,,,,,,,,,,,,,,,,,,,,,,,,,,,,,,,,,,,,,,,,,,,,,,,,,,,,,,,6320427399.0,2022-01-29 18:15:18
20591.0,F0201-0143,X,3.0,0.194,19.288,1000,9/5,DSLR-CMOS,20220129_181540_SHELL_M55_6320427399_X_3s_0.194A_19.288V.jpg,20220129_181540_SHELL_M55_6320427399,7.4654049,0.0,0.0,0.0,,,,,,,,,,,,,,,,,,,,,,,,,,,,,,,,,,,,,,,,,,,,,,,,,,,,,,,,,,,,,,,,,,,,,,,,,,,,,,,,,,,,,,,,,,,,,,,,,,,,,,,,,,,,,,,,,,,,,,,,,,,,,,,,,,,,,,,,,,,,,,,,,,,,,6320427399.0,2022-01-29 18:15:40
20592.0,F0201-0143,X,3.0,0.296,19.907,1000,9/5,DSLR-CMOS,20220129_181601_SHELL_M55_6320427399_X_3s_0.296A_19.907V.jpg,20220129_181601_SHELL_M55_6320427399,10.9024309,0.0,0.0,0.0,,,,,,,,,,,,,,,,,,,,,,,,,,,,,,,,,,,,,,,,,,,,,,,,,,,,,,,,,,,,,,,,,,,,,,,,,,,,,,,,,,,,,,,,,,,,,,,,,,,,,,,,,,,,,,,,,,,,,,,,,,,,,,,,,,,,,,,,,,,,,,,,,,,,,6320427399.0,2022-01-29 18:16:01
20593.0,F0201-0143,X,1.0,1.392,23.043,1000,9/5,DSLR-CMOS,20220129_181622_SHELL_M55_6320427399_X_1s_1.392A_23.043V.jpg,20220129_181622_SHELL_M55_6320427399,5.1408121,0.0,0.007868,0.0,,,,,,,,,,,,,,,,,,,,,,,,,,,,,,,,,,,,,,,,,,,,,,,,,,,,,,,,,,,,,,,,,,,,,,,,,,,,,,,,,,,,,,,,,,,,,,,,,,,,,,,,,,,,,,,,,,,,,,,,,,,,,,,,,,,,,,,,,,,,,,,,,,,,,6320427399.0,2022-01-29 18:16:22
20594.0,F0201-0143,X,1.0,2.394,24.753,1000,9/5,DSLR-CMOS,20220129_181637_SHELL_M55_6320427399_X_1s_2.394A_24.753V.jpg,20220129_181637_SHELL_M55_6320427399,4.3255332,0.0,0.0,0.0,,,,,,,,,,,,,,,,,,,,,,,,,,,,,,,,,,,,,,,,,,,,,,,,,,,,,,,,,,,,,,,,,,,,,,,,,,,,,,,,,,,,,,,,,,,,,,,,,,,,,,,,,,,,,,,,,,,,,,,,,,,,,,,,,,,,,,,,,,,,,,,,,,,,,6320427399.0,2022-01-29 18:16:37
20595.0,F0201-0143,X,1.0,3.392,25.633,1000,9/5,DSLR-CMOS,20220129_181653_SHELL_M55_6320427399_X_1s_3.392A_25.633V.jpg,20220129_181653_SHELL_M55_6320427399,0.6147434,0.0,0.0,0.0,,,,,,,,,,,,,,,,,,,,,,,,,,,,,,,,,,,,,,,,,,,,,,,,,,,,,,,,,,,,,,,,,,,,,,,,,,,,,,,,,,,,,,,,,,,,,,,,,,,,,,,,,,,,,,,,,,,,,,,,,,,,,,,,,,,,,,,,,,,,,,,,,,,,,6320427399.0,2022-01-29 18:16:53
,,,,,,,,,,,,,,,,,,,,,,,,,,,,,,,,,,,,,,,,,,,,,,,,,,,,,,,,,,,,,,,,,,,,,,,,,,,,,,,,,,,,,,,,,,,,,,,,,,,,,,,,,,,,,,,,,,,,,,,,,,,,,,,,,,,,,,,,,,,,,,,,,,,,,,,,,20220131_180916_SHELL_M55_6320427399,2022-01-31 18:09:16,0.9890556097222222,0.002697316125,0.0471523662222222,0.0068589217083333,0.0269722728438333,0.0013658475727777,0.0026580299,0.0002655298167499,6320427399.0,2022-01-31 18:09:16
,,,,,,,,,,20220119_130600_SHELL_M55_6320427400,,,,,19844.0,20220119_130548_6320427400_01,20220119_SHELL_M55,2022-01-19 13:06:00,20220119.0,130548,483.0,0.247409,2.2,-0.6,0.0,60.0,440.0,18.0,0.0,1500.0,3000.0,5000.0,180000.0,24055.0,DJC,IVT20220119-SHELL_M55-20220119_130548_6320427400_X_01.txt,IVT20220119-SHELL_M55-20220119_130548_6320427400_X_01.mfr,3.115803,21.645238,2.765174,16.183634,44.750559,66.353841,10.584333,1559.365192,1.190109,0.029703,0.601257,0.02636,0.449545,0.01185,11.850058,4543.816905,3.467847,2.765174,16.183634,66.353841,44.750559,10.584333,1.190109,0.02636,0.449545,0.01185,11.850058,3.467847,6.922062,21.601466,49.507266,0.027991,0.520774,0.014577,81.621982,14.576778,0.970774,1.81e-12,2.31e-08,,,16.429904,5660000000000000.0,2.522935,,1.172129,0.541018,2.275035,1808.835585,16.183634,2.027196,,,,10.724127,16.898304,0.400819,,,0.0,0.0,2.522935,,p-type,0.018,104.9,4228.0,36.0,1.0,25.0,1.0,Generalized,483.0,4.925147,0.247409,2.2,-0.6,1000.0,20.234094,1.66e-30,OFF,Center Point,3000000000000000.0,30.0,2000000000000000.0,4000000000000000.0,OFF,SunsVoc Rsh (Module),0.45,0.0,Thermocouple,2.0,10.0,-0.05,3.0108,0.01,A,0.0,1.0,0.0,0.0,Full IV,,1/19/2022 13:06,,FSEC_Shell-M55.mfi,,,,,,Sinton,,,F0201-0044,,,,,,,,,,,6320427400.0,2022-01-19 13:06:00
,,,,,,,,,,20220119_130700_SHELL_M55_6320427400,,,,,19845.0,20220119_130655_6320427400_02,20220119_SHELL_M55,2022-01-19 13:07:00,20220119.0,130655,483.0,0.247409,2.2,-0.6,0.0,60.0,440.0,18.0,0.0,1500.0,3000.0,5000.0,180000.0,24056.0,DJC,IVT20220119-SHELL_M55-20220119_130655_6320427400_X_02.txt,IVT20220119-SHELL_M55-20220119_130655_6320427400_X_02.mfr,3.109899,21.639961,2.76939,16.166782,44.772131,66.52808,10.589435,1541.145788,1.184388,0.029646,0.60111,0.0264,0.449077,0.011856,11.85577,4490.727587,3.451176,2.76939,16.166782,66.52808,44.772131,10.589435,1.184388,0.0264,0.449077,0.011856,11.85577,3.451176,6.556328,21.677851,49.404142,0.02794,0.520776,0.014551,81.649488,14.550511,0.966557,1.79e-12,2.32e-08,,,15.510577,5630000000000000.0,2.534126,,1.173713,0.546233,2.528981,1723.363353,16.166782,1.976816,,,,11.097734,16.866689,0.40575,,,0.0,0.0,2.534126,,p-type,0.018,104.9,4228.0,36.0,1.0,25.0,1.0,Generalized,483.0,4.671678,0.247409,2.2,-0.6,1000.0,18.475778,1.66e-30,OFF,Center Point,3000000000000000.0,30.0,2000000000000000.0,4000000000000000.0,OFF,SunsVoc Rsh (Module),0.45,0.0,Thermocouple,2.0,10.0,-0.05,3.0108,0.01,A,0.0,1.0,0.0,0.0,Full IV,,1/19/2022 13:07,,FSEC_Shell-M55.mfi,,,,,,Sinton,,,F0201-0044,,,,,,,,,,,6320427400.0,2022-01-19 13:07:00
,,,,,,,,,,20220119_130900_SHELL_M55_6320427400,,,,,19846.0,20220119_130809_6320427400_01,20220119_SHELL_M55,2022-01-19 13:09:00,20220119.0,130809,483.0,0.247409,2.2,-0.6,0.0,60.0,440.0,18.0,0.0,1500.0,3000.0,5000.0,180000.0,24057.0,DJC,IVT20220119-SHELL_M55-20220119_130809_6320427400_X_01.txt,IVT20220119-SHELL_M55-20220119_130809_6320427400_X_01.mfr,3.112293,21.637857,2.766955,16.162072,44.719732,66.405558,10.577042,1568.827199,1.192554,0.029669,0.601052,0.026377,0.448946,0.011842,11.841895,4571.388145,3.474969,2.766955,16.162072,66.405558,44.719732,10.577042,1.192554,0.026377,0.448946,0.011842,11.841895,3.474969,6.547956,21.750241,49.46232,0.027961,0.520812,0.014563,81.662669,14.562648,0.969427,1.79e-12,2.31e-08,,,15.602396,5640000000000000.0,2.53194,,1.169185,0.545337,2.51071,1772.678916,16.162072,2.007139,,,,11.19355,16.954961,0.398591,,,0.0,0.0,2.53194,,p-type,0.018,104.9,4228.0,36.0,1.0,25.0,1.0,Generalized,483.0,4.731843,0.247409,2.2,-0.6,1000.0,19.346847,1.66e-30,OFF,Center Point,3000000000000000.0,30.0,2000000000000000.0,4000000000000000.0,OFF,SunsVoc Rsh (Module),0.45,0.0,Thermocouple,2.0,10.0,-0.05,3.0108,0.01,A,0.0,1.0,0.0,0.0,Full IV,,1/19/2022 13:09,,FSEC_Shell-M55.mfi,,,,,,Sinton,,,F0201-0044,,,,,,,,,,,6320427400.0,2022-01-19 13:09:00
,,,,,,,,,,,,,,,,,,,,,,,,,,,,,,,,,,,,,,,,,,,,,,,,,,,,,,,,,,,,,,,,,,,,,,,,,,,,,,,,,,,,,,,,,,,,,,,,,,,,,,,,,,,,,,,,,,,,,,,,,,,,,,,,,,,,,,,,,,,,,,,,,,,,,,,,,20220126_103347_SHELL_M55_6320427400,2022-01-26 10:33:47,0.9921013244444444,0.0018414433158333,0.0410940253888888,0.0069584159983333,0.0279858420226666,0.0007280243655555,0.0016386992319444,0.0001727400237777,6320427400.0,2022-01-26 10:33:47
20242.0,F0201-0044,X,3.0,0.025,16.429,1000,9/5,DSLR-CMOS,20220128_172151_SHELL_M55_6320427400_X_3s_0.025A_16.429V.jpg,20220128_172151_SHELL_M55_6320427400,,,,,,,,,,,,,,,,,,,,,,,,,,,,,,,,,,,,,,,,,,,,,,,,,,,,,,,,,,,,,,,,,,,,,,,,,,,,,,,,,,,,,,,,,,,,,,,,,,,,,,,,,,,,,,,,,,,,,,,,,,,,,,,,,,,,,,,,,,,,,,,,,,,,,,,,,6320427400.0,2022-01-28 17:21:51
20243.0,F0201-0044,X,3.0,0.194,19.265,1000,9/5,DSLR-CMOS,20220128_172219_SHELL_M55_6320427400_X_3s_0.194A_19.265V.jpg,20220128_172219_SHELL_M55_6320427400,17.2450852,0.0,0.0,0.0,,,,,,,,,,,,,,,,,,,,,,,,,,,,,,,,,,,,,,,,,,,,,,,,,,,,,,,,,,,,,,,,,,,,,,,,,,,,,,,,,,,,,,,,,,,,,,,,,,,,,,,,,,,,,,,,,,,,,,,,,,,,,,,,,,,,,,,,,,,,,,,,,,,,,6320427400.0,2022-01-28 17:22:19
20244.0,F0201-0044,X,3.0,0.296,19.818,1000,9/5,DSLR-CMOS,20220128_172248_SHELL_M55_6320427400_X_3s_0.296A_19.818V.jpg,20220128_172248_SHELL_M55_6320427400,5.3329312,0.0,0.0,0.0,,,,,,,,,,,,,,,,,,,,,,,,,,,,,,,,,,,,,,,,,,,,,,,,,,,,,,,,,,,,,,,,,,,,,,,,,,,,,,,,,,,,,,,,,,,,,,,,,,,,,,,,,,,,,,,,,,,,,,,,,,,,,,,,,,,,,,,,,,,,,,,,,,,,,6320427400.0,2022-01-28 17:22:48
20245.0,F0201-0044,X,1.0,1.392,22.205,1000,9/5,DSLR-CMOS,20220128_172317_SHELL_M55_6320427400_X_1s_1.392A_22.205V.jpg,20220128_172317_SHELL_M55_6320427400,4.4527919,0.0,0.0,0.0,,,,,,,,,,,,,,,,,,,,,,,,,,,,,,,,,,,,,,,,,,,,,,,,,,,,,,,,,,,,,,,,,,,,,,,,,,,,,,,,,,,,,,,,,,,,,,,,,,,,,,,,,,,,,,,,,,,,,,,,,,,,,,,,,,,,,,,,,,,,,,,,,,,,,6320427400.0,2022-01-28 17:23:17
20246.0,F0201-0044,X,1.0,2.394,23.36,1000,9/5,DSLR-CMOS,20220128_172340_SHELL_M55_6320427400_X_1s_2.394A_23.360V.jpg,20220128_172340_SHELL_M55_6320427400,3.5138322,0.0,0.0,0.0,,,,,,,,,,,,,,,,,,,,,,,,,,,,,,,,,,,,,,,,,,,,,,,,,,,,,,,,,,,,,,,,,,,,,,,,,,,,,,,,,,,,,,,,,,,,,,,,,,,,,,,,,,,,,,,,,,,,,,,,,,,,,,,,,,,,,,,,,,,,,,,,,,,,,6320427400.0,2022-01-28 17:23:40
20247.0,F0201-0044,X,1.0,3.392,24.273,1000,9/5,DSLR-CMOS,20220128_172403_SHELL_M55_6320427400_X_1s_3.392A_24.273V.jpg,20220128_172403_SHELL_M55_6320427400,1.1885533,0.0,0.0,0.0,,,,,,,,,,,,,,,,,,,,,,,,,,,,,,,,,,,,,,,,,,,,,,,,,,,,,,,,,,,,,,,,,,,,,,,,,,,,,,,,,,,,,,,,,,,,,,,,,,,,,,,,,,,,,,,,,,,,,,,,,,,,,,,,,,,,,,,,,,,,,,,,,,,,,6320427400.0,2022-01-28 17:24:03
,,,,,,,,,,20170427_162800_SHELL_M55_6320427401,,,,,1683.0,6320427401_01_90,20170427_Shell-M55_AOI,2017-04-27 16:28:00,20170427.0,HHMMSS,483.0,0.242772267,2.2,-1.37,50.0,25.0,400.0,10.0,50.0,3000.0,3000.0,15000.0,180000.0,5958.0,Eric,20170427-SHELL_M55-AOI-20170427_HHMMSS_6320427401_90_01.txt,20170427-SHELL_M55-AOI-20170427_HHMMSS_6320427401_90_01.mfr,1.438975,20.750514,1.309495,16.687736,21.852509,73.184536,10.337043,1358.501292,1.143424,0.013718,0.576403,0.012483,0.463548,0.005787,11.573196,3958.52182,3.331811,1.309495,16.687736,73.184536,21.852509,10.337043,1.143424,0.012483,0.463548,0.005787,11.573196,3.331811,4.812276,23.719557,121.622956,0.012904,0.514532,0.006639,83.968465,6.639268,0.971757,1.19e-12,1.4e-08,,,4.792986,,,,1.251704,0.112721,1.710036,440.150134,16.687736,,,,,,,,,,0.0,0.0,1.2,,p-type,0.018,104.9,4228.0,36.0,1.0,25.0,0.5,Generalized,483.0,2.670634,0.242772,2.2,-1.37,1000.0,20.371742,1.66e-30,OFF,Center Point,3000000000000000.0,30.0,2000000000000000.0,4000000000000000.0,OFF,SunsVoc Rsh (Module),0.45,0.0,Thermocouple,2.0,10.0,-0.05,3.0108,0.01,A,0.0,1.0,0.0,0.0,Full IV,Reference Module:Keyocera_KD245GX-LYB_11XX1N0005,4/27/2017 16:28,,,,,,,,Sinton,,,F0201-0011,,,,,,,,,,,6320427401.0,2017-04-27 16:28:00
,,,,,,,,,,20170427_163400_SHELL_M55_6320427401,,,,,1684.0,6320427401_02_90,20170427_Shell-M55_AOI,2017-04-27 16:34:00,20170427.0,HHMMSS,483.0,0.242772267,2.2,-1.37,50.0,25.0,400.0,10.0,50.0,3000.0,3000.0,15000.0,180000.0,5959.0,Eric,20170427-SHELL_M55-AOI-20170427_HHMMSS_6320427401_90_02.txt,20170427-SHELL_M55-AOI-20170427_HHMMSS_6320427401_90_02.mfr,1.439201,20.763693,1.310903,16.679212,21.864833,73.167813,10.342873,1376.583948,1.150904,0.01372,0.576769,0.012497,0.463311,0.00579,11.579723,4011.21267,3.353606,1.310903,16.679212,73.167813,21.864833,10.342873,1.150904,0.012497,0.463311,0.00579,11.579723,3.353606,4.734589,23.699555,121.662959,0.012907,0.514856,0.006645,83.977704,6.645262,0.969626,1.17e-12,1.39e-08,,,4.85124,,,,1.250445,0.112615,1.70294,433.151389,16.679212,,,,,,,,,,0.0,0.0,1.2,,p-type,0.018,104.9,4228.0,36.0,1.0,25.0,0.5,Generalized,483.0,2.674756,0.242772,2.2,-1.37,1000.0,21.272328,1.66e-30,OFF,Center Point,3000000000000000.0,30.0,2000000000000000.0,4000000000000000.0,OFF,SunsVoc Rsh (Module),0.45,0.0,Thermocouple,2.0,10.0,-0.05,3.0108,0.01,A,0.0,1.0,0.0,0.0,Full IV,Reference Module:Keyocera_KD245GX-LYB_11XX1N0005,4/27/2017 16:34,,,,,,,,Sinton,,,F0201-0011,,,,,,,,,,,6320427401.0,2017-04-27 16:34:00
,,,,,,,,,,20170427_163700_SHELL_M55_6320427401,,,,,1685.0,6320427401_03_90,20170427_Shell-M55_AOI,2017-04-27 16:37:00,20170427.0,HHMMSS,483.0,0.242772267,2.2,-1.37,50.0,25.0,400.0,10.0,50.0,3000.0,3000.0,15000.0,180000.0,5960.0,Eric,20170427-SHELL_M55-AOI-20170427_HHMMSS_6320427401_90_03.txt,20170427-SHELL_M55-AOI-20170427_HHMMSS_6320427401_90_03.mfr,1.440045,20.762462,1.312542,16.665432,21.874079,73.16018,10.347246,1385.744989,1.155414,0.013728,0.576735,0.012512,0.462929,0.005792,11.58462,4037.906925,3.366747,1.312542,16.665432,73.16018,21.874079,10.347246,1.155414,0.012512,0.462929,0.005792,11.58462,3.366747,4.777402,23.681003,121.917974,0.012917,0.514801,0.006649,83.986831,6.649488,0.967789,1.17e-12,1.38e-08,,,4.854239,,,,1.247158,0.114235,1.699088,436.250361,16.665432,,,,,,,,,,0.0,0.0,1.2,,p-type,0.018,104.9,4228.0,36.0,1.0,25.0,0.5,Generalized,483.0,2.669451,0.242772,2.2,-1.37,1000.0,21.935306,1.66e-30,OFF,Center Point,3000000000000000.0,30.0,2000000000000000.0,4000000000000000.0,OFF,SunsVoc Rsh (Module),0.45,0.0,Thermocouple,2.0,10.0,-0.05,3.0108,0.01,A,0.0,1.0,0.0,0.0,Full IV,Reference Module:Keyocera_KD245GX-LYB_11XX1N0005,4/27/2017 16:37,,,,,,,,Sinton,,,F0201-0011,,,,,,,,,,,6320427401.0,2017-04-27 16:37:00
,,,,,,,,,,20170427_164000_SHELL_M55_6320427401,,,,,1680.0,6320427401_01_80,20170427_Shell-M55_AOI,2017-04-27 16:40:00,20170427.0,HHMMSS,483.0,0.242772267,2.2,-1.37,50.0,25.0,400.0,10.0,50.0,3000.0,3000.0,15000.0,180000.0,5961.0,Eric,20170427-SHELL_M55-AOI-20170427_HHMMSS_6320427401_80_01.txt,20170427-SHELL_M55-AOI-20170427_HHMMSS_6320427401_80_01.mfr,1.426201,20.771494,1.315861,16.635163,21.889555,73.890453,10.354567,1379.30564,1.052165,0.013596,0.576986,0.012544,0.462088,0.005796,11.592816,4019.143379,3.065892,1.315861,16.635163,73.890453,21.889555,10.354567,1.052165,0.012544,0.462088,0.005796,11.592816,3.065892,4.655935,23.695733,121.678959,0.012789,0.51505,0.006587,83.968065,6.586956,0.993244,1.16e-12,1.37e-08,,,4.708757,,,,1.214978,0.109462,1.702836,431.320302,16.635163,,,,,,,,,,0.0,0.0,1.2,,p-type,0.018,104.9,4228.0,36.0,1.0,25.0,0.5,Generalized,483.0,2.612258,0.242772,2.2,-1.37,1000.0,11.485646,1.66e-30,OFF,Center Point,3000000000000000.0,30.0,2000000000000000.0,4000000000000000.0,OFF,SunsVoc Rsh (Module),0.45,0.0,Thermocouple,2.0,10.0,-0.05,3.0108,0.01,A,0.0,1.0,0.0,0.0,Full IV,Reference Module:Keyocera_KD245GX-LYB_11XX1N0005,4/27/2017 16:40,,,,,,,,Sinton,,,F0201-0011,,,,,,,,,,,6320427401.0,2017-04-27 16:40:00
,,,,,,,,,,20170427_164300_SHELL_M55_6320427401,,,,,1681.0,6320427401_02_80,20170427_Shell-M55_AOI,2017-04-27 16:43:00,20170427.0,HHMMSS,483.0,0.242772267,2.2,-1.37,50.0,25.0,400.0,10.0,50.0,3000.0,3000.0,15000.0,180000.0,5962.0,Eric,20170427-SHELL_M55-AOI-20170427_HHMMSS_6320427401_80_02.txt,20170427-SHELL_M55-AOI-20170427_HHMMSS_6320427401_80_02.mfr,1.427074,20.773542,1.31741,16.617055,21.891482,73.844478,10.355479,1395.184409,1.060214,0.013604,0.577043,0.012559,0.461585,0.005797,11.593837,4065.412349,3.089346,1.31741,16.617055,73.844478,21.891482,10.355479,1.060214,0.012559,0.461585,0.005797,11.593837,3.089346,4.629908,23.675246,121.735963,0.012797,0.515088,0.006592,83.967622,6.591602,0.99337,1.16e-12,1.37e-08,,,4.714346,,,,1.203199,0.111118,1.691303,424.34418,16.617055,,,,,,,,,,0.0,0.0,1.2,,p-type,0.018,104.9,4228.0,36.0,1.0,25.0,0.5,Generalized,483.0,2.625676,0.242772,2.2,-1.37,1000.0,11.986385,1.66e-30,OFF,Center Point,3000000000000000.0,30.0,2000000000000000.0,4000000000000000.0,OFF,SunsVoc Rsh (Module),0.45,0.0,Thermocouple,2.0,10.0,-0.05,3.0108,0.01,A,0.0,1.0,0.0,0.0,Full IV,Reference Module:Keyocera_KD245GX-LYB_11XX1N0005,4/27/2017 16:43,,,,,,,,Sinton,,,F0201-0011,,,,,,,,,,,6320427401.0,2017-04-27 16:43:00
,,,,,,,,,,20170427_164500_SHELL_M55_6320427401,,,,,1682.0,6320427401_03_80,20170427_Shell-M55_AOI,2017-04-27 16:45:00,20170427.0,HHMMSS,483.0,0.242772267,2.2,-1.37,50.0,25.0,400.0,10.0,50.0,3000.0,3000.0,15000.0,180000.0,5963.0,Eric,20170427-SHELL_M55-AOI-20170427_HHMMSS_6320427401_80_03.txt,20170427-SHELL_M55-AOI-20170427_HHMMSS_6320427401_80_03.mfr,1.427319,20.77899,1.317772,16.614757,21.894461,73.822497,10.356888,1420.25666,1.060042,0.013606,0.577194,0.012562,0.461521,0.005798,11.595414,4138.4701,3.088845,1.317772,16.614757,73.822497,21.894461,10.356888,1.060042,0.012562,0.461521,0.005798,11.595414,3.088845,4.656079,23.670887,121.650958,0.012801,0.514968,0.006592,83.939429,6.592248,0.97406,1.16e-12,1.37e-08,,,4.705826,,,,1.212184,0.111308,1.692296,425.213032,16.614757,,,,,,,,,,0.0,0.0,1.2,,p-type,0.018,104.9,4228.0,36.0,1.0,25.0,0.5,Generalized,483.0,2.616504,0.242772,2.2,-1.37,1000.0,11.917552,1.66e-30,OFF,Center Point,3000000000000000.0,30.0,2000000000000000.0,4000000000000000.0,OFF,SunsVoc Rsh (Module),0.45,0.0,Thermocouple,2.0,10.0,-0.05,3.0108,0.01,A,0.0,1.0,0.0,0.0,Full IV,Reference Module:Keyocera_KD245GX-LYB_11XX1N0005,4/27/2017 16:45,,,,,,,,Sinton,,,F0201-0011,,,,,,,,,,,6320427401.0,2017-04-27 16:45:00
,,,,,,,,,,20170427_165000_SHELL_M55_6320427401,,,,,1678.0,6320427401_01_70,20170427_Shell-M55_AOI,2017-04-27 16:50:00,20170427.0,HHMMSS,483.0,0.242772267,2.2,-1.37,50.0,25.0,400.0,10.0,50.0,3000.0,3000.0,15000.0,180000.0,5964.0,Eric,20170427-SHELL_M55-AOI-20170427_HHMMSS_6320427401_70_01.txt,20170427-SHELL_M55-AOI-20170427_HHMMSS_6320427401_70_01.mfr,1.424991,20.798554,1.320846,16.711379,22.073156,74.476494,10.441417,1387.847547,0.945145,0.013584,0.577738,0.012591,0.464205,0.005845,11.690052,4044.033547,2.754046,1.320846,16.711379,74.476494,22.073156,10.441417,0.945145,0.012591,0.464205,0.005845,11.690052,2.754046,4.523494,23.704643,121.597955,0.01278,0.515218,0.006585,83.901547,6.584718,1.000991,1.14e-12,1.36e-08,,,4.675853,,,,1.13293,0.103413,1.716508,421.567856,16.711379,,,,,,,,,,0.0,0.0,1.2,,p-type,0.018,104.9,4228.0,36.0,1.0,25.0,0.5,Generalized,483.0,2.564805,0.242772,2.2,-1.37,1000.0,3.006484,1.66e-30,OFF,Center Point,3000000000000000.0,30.0,2000000000000000.0,4000000000000000.0,OFF,SunsVoc Rsh (Module),0.45,0.0,Thermocouple,2.0,10.0,-0.05,3.0108,0.01,A,0.0,1.0,0.0,0.0,Full IV,Reference Module:Keyocera_KD245GX-LYB_11XX1N0005,4/27/2017 16:50,,,,,,,,Sinton,,,F0201-0011,,,,,,,,,,,6320427401.0,2017-04-27 16:50:00
,,,,,,,,,,20170427_165300_SHELL_M55_6320427401,,,,,1679.0,6320427401_02_70,20170427_Shell-M55_AOI,2017-04-27 16:53:00,20170427.0,HHMMSS,483.0,0.242772267,2.2,-1.37,50.0,25.0,400.0,10.0,50.0,3000.0,3000.0,15000.0,180000.0,5965.0,Eric,20170427-SHELL_M55-AOI-20170427_HHMMSS_6320427401_70_02.txt,20170427-SHELL_M55-AOI-20170427_HHMMSS_6320427401_70_02.mfr,1.425989,20.804689,1.32149,16.704805,22.075225,74.409369,10.442396,1431.015726,0.9536,0.013594,0.577908,0.012598,0.464022,0.005846,11.691148,4169.820823,2.778684,1.32149,16.704805,74.409369,22.075225,10.442396,0.9536,0.012598,0.464022,0.005846,11.691148,2.778684,4.590258,23.685798,121.636957,0.01279,0.515259,0.00659,83.884324,6.589923,0.973112,1.14e-12,1.37e-08,,,4.687084,,,,1.126664,0.10373,1.710041,431.809763,16.704805,,,,,,,,,,0.0,0.0,1.2,,p-type,0.018,104.9,4228.0,36.0,1.0,25.0,0.5,Generalized,483.0,2.570828,0.242772,2.2,-1.37,1000.0,3.813021,1.66e-30,OFF,Center Point,3000000000000000.0,30.0,2000000000000000.0,4000000000000000.0,OFF,SunsVoc Rsh (Module),0.45,0.0,Thermocouple,2.0,10.0,-0.05,3.0108,0.01,A,0.0,1.0,0.0,0.0,Full IV,Reference Module:Keyocera_KD245GX-LYB_11XX1N0005,4/27/2017 16:53,,,,,,,,Sinton,,,F0201-0011,,,,,,,,,,,6320427401.0,2017-04-27 16:53:00
,,,,,,,,,,20170427_171800_SHELL_M55_6320427401,,,,,1686.0,6320427401_01_90_centre,20170427_Shell-M55_AOI,2017-04-27 17:18:00,20170427.0,HHMMSS,483.0,0.242772267,2.2,-1.37,50.0,25.0,400.0,10.0,50.0,3000.0,3000.0,15000.0,180000.0,5966.0,Eric,20170427-SHELL_M55-AOI-20170427_HHMMSS_6320427401_90-CENTRE_01.txt,20170427-SHELL_M55-AOI-20170427_HHMMSS_6320427401_90-CENTRE_01.mfr,1.421682,20.748417,1.290912,16.708826,21.569615,73.123175,10.203224,1358.080985,1.162674,0.013553,0.576345,0.012306,0.464134,0.005712,11.423374,3957.297093,3.387903,1.290912,16.708826,73.123175,21.569615,10.203224,1.162674,0.012306,0.464134,0.005712,11.423374,3.387903,4.959351,23.872491,121.779965,0.012751,0.514338,0.006558,83.962335,6.558339,0.969251,1.17e-12,1.4e-08,,,4.87196,,,,1.271715,0.114107,1.706404,453.91061,16.708826,,,,,,,,,,0.0,0.0,1.2,,p-type,0.018,104.9,4228.0,36.0,1.0,25.0,0.5,Generalized,483.0,2.690882,0.242772,2.2,-1.37,1000.0,21.988137,1.66e-30,OFF,Center Point,3000000000000000.0,30.0,2000000000000000.0,4000000000000000.0,OFF,SunsVoc Rsh (Module),0.45,0.0,Thermocouple,2.0,10.0,-0.05,3.0108,0.01,A,0.0,1.0,0.0,0.0,Full IV,Reference Module:Keyocera_KD245GX-LYB_11XX1N0005,4/27/2017 17:18,,,,,,,,Sinton,,,F0201-0011,,,,,,,,,,,6320427401.0,2017-04-27 17:18:00
,,,,,,,,,,20170505_032848_SHELL_M55_6320427401,0.0101528,0.0680699,0.0003589,0.0183571,,,,,,,,,,,,,,,,,,,,,,,,,,,,,,,,,,,,,,,,,,,,,,,,,,,,,,,,,,,,,,,,,,,,,,,,,,,,,,,,,,,,,,,,,,,,,,,,,,,,,,,,,,,,,,,,,,,,,,,,,,,,,,,,,,,,,,,,,,,,,,,,,,,,,6320427401.0,2017-05-05 03:28:48
,,,,,,,,,,20170505_084506_SHELL_M55_6320427401,0.0310282,0.0506345,7.77e-05,0.0173789,,,,,,,,,,,,,,,,,,,,,,,,,,,,,,,,,,,,,,,,,,,,,,,,,,,,,,,,,,,,,,,,,,,,,,,,,,,,,,,,,,,,,,,,,,,,,,,,,,,,,,,,,,,,,,,,,,,,,,,,,,,,,,,,,,,,,,,,,,,,,,,,,,,,,6320427401.0,2017-05-05 08:45:06
,,,,,,,,,,20170505_172700_SHELL_M55_6320427401,,,,,1735.0,6320427401_before cleaning,20170505_Shell,2017-05-05 17:27:00,20170505.0,HHMMSS,483.0,0.243168,2.2,-1.37,50.0,25.0,400.0,10.0,50.0,3000.0,3000.0,15000.0,180000.0,6039.0,Onkar,20170505-SHELL_M55-20170505_HHMMSS_6320427401_BEFORE-CLEANING_MN.txt,20170505-SHELL_M55-20170505_HHMMSS_6320427401_BEFORE-CLEANING_MN.mfr,3.082234,21.510277,2.709919,16.526178,44.784603,67.548725,10.592385,1411.82359,1.070528,0.029383,0.597508,0.025833,0.45906,0.011859,11.859073,4113.897073,3.119399,2.709919,16.526178,67.548725,44.784603,10.592385,1.070528,0.025833,0.45906,0.011859,11.859073,3.119399,5.550236,23.378884,127.930317,0.027658,0.517638,0.014317,81.547624,14.316765,0.965903,2.27e-12,2.72e-08,,,10.541963,,,,1.098562,0.097226,1.814165,1184.326512,16.526178,,,,,,,,,,0.0,0.0,1.2,,p-type,0.03,104.9,4228.0,36.0,1.0,25.0,1.0,Generalized,483.0,4.677754,0.243168,2.2,-1.37,1000.0,19.821774,1.66e-30,OFF,Center Point,3000000000000000.0,30.0,2000000000000000.0,4000000000000000.0,OFF,SunsVoc Rsh (Module),0.45,0.0,Thermocouple,2.0,10.0,-0.05,3.0108,0.01,A,0.0,1.0,0.0,0.0,Full IV,soiled,5/5/2017 17:27,,,,,,,,Sinton,,,F0201-0011,,,,,,,,,,,6320427401.0,2017-05-05 17:27:00
,,,,,,,,,,20170505_183400_SHELL_M55_6320427401,,,,,1734.0,6320427401_After cleaning,20170505_Shell,2017-05-05 18:34:00,20170505.0,HHMMSS,483.0,0.243168,2.2,-1.37,50.0,25.0,400.0,10.0,50.0,3000.0,3000.0,15000.0,180000.0,6063.0,Onkar,20170505-SHELL_M55-20170505_HHMMSS_6320427401_AFTER-CLEANING_MN.txt,20170505-SHELL_M55-20170505_HHMMSS_6320427401_AFTER-CLEANING_MN.mfr,3.219976,21.513712,2.91691,16.071421,46.878883,67.672046,11.087721,1386.409111,1.061676,0.030696,0.597603,0.027807,0.446428,0.012414,12.413643,4039.842105,3.093606,2.91691,16.071421,67.672046,46.878883,11.087721,1.061676,0.027807,0.446428,0.012414,12.413643,3.093606,4.655444,23.975204,127.862313,0.0289,0.51785,0.014966,81.584921,14.965797,0.966846,2.36e-12,2.79e-08,,,9.790167,,,,1.100437,0.098659,1.958133,952.92086,16.071421,,,,,,,,,,0.0,0.0,1.2,,p-type,0.03,104.9,4228.0,36.0,1.0,25.0,1.0,Generalized,483.0,3.534692,0.243168,2.2,-1.37,1000.0,14.130482,1.66e-30,OFF,Center Point,3000000000000000.0,30.0,2000000000000000.0,4000000000000000.0,OFF,SunsVoc Rsh (Module),0.45,0.0,Thermocouple,2.0,10.0,-0.05,3.0108,0.01,A,0.0,1.0,0.0,0.0,Full IV,soiled,5/5/2017 18:34,,,,,,,,Sinton,,,F0201-0011,,,,,,,,,,,6320427401.0,2017-05-05 18:34:00
,,,,,,,,,,,,,,,,,,,,,,,,,,,,,,,,,,,,,,,,,,,,,,,,,,,,,,,,,,,,,,,,,,,,,,,,,,,,,,,,,,,,,,,,,,,,,,,,,,,,,,,,,,,,,,,,,,,,,,,,,,,,,,,,,,,,,,,,,,,,,,,,,,,,,,,,,20220114_112417_SHELL_M55_6320427401,2022-01-14 11:24:17,0.9664245344444444,0.0041402900305555,0.0216743015361111,0.007225632525,0.0548502492486111,0.0011686740324999,0.0008054861097222,0.0002691795013888,6320427401.0,2022-01-14 11:24:17
,,,,,,,,,,20220117_133400_SHELL_M55_6320427401,,,,,19754.0,20220117_133308_6320427401_01,20220117_SHELL_M55,2022-01-17 13:34:00,20220117.0,133308,483.0,0.247409,2.2,-0.6,0.0,60.0,440.0,18.0,0.0,1500.0,3000.0,15000.0,180000.0,23962.0,DJC,IVT20220117-SHELL_M55-20220117_133308_6320427401_X_01.txt,IVT20220117-SHELL_M55-20220117_133308_6320427401_X_01.mfr,3.126188,21.504851,2.810968,16.30166,45.82344,68.161024,10.838089,1440.383654,1.0333,0.029802,0.597357,0.026797,0.452824,0.012134,12.134159,4197.117926,3.010923,2.810968,16.30166,68.161024,45.82344,10.838089,1.0333,0.026797,0.452824,0.012134,12.134159,3.010923,5.42949,22.920124,48.274565,0.028057,0.516904,0.014503,81.465767,14.502696,0.956562,2.1e-12,2.65e-08,,,13.152744,5390000000000000.0,2.644631,,1.175092,0.104399,2.225941,1363.721199,16.30166,1.595133,,,,10.499969,15.12308,0.426529,,,0.0,0.0,2.644631,,p-type,0.018,104.9,4228.0,36.0,1.0,25.0,1.0,Generalized,483.0,3.485878,0.247409,2.2,-0.6,1000.0,12.768396,1.66e-30,OFF,Center Point,3000000000000000.0,30.0,2000000000000000.0,4000000000000000.0,OFF,SunsVoc Rsh (Module),0.45,0.0,Thermocouple,2.0,10.0,-0.05,3.0108,0.01,A,0.0,1.0,0.0,0.0,Full IV,,1/17/2022 13:34,,FSEC_Shell-M55.mfi,,,,,,Sinton,,,F0201-0011,,,,,,,,,,,6320427401.0,2022-01-17 13:34:00
,,,,,,,,,,20220117_133500_SHELL_M55_6320427401,,,,,19755.0,20220117_133413_6320427401_02,20220117_SHELL_M55,2022-01-17 13:35:00,20220117.0,133413,483.0,0.247409,2.2,-0.6,0.0,60.0,440.0,18.0,0.0,1500.0,3000.0,15000.0,180000.0,23963.0,DJC,IVT20220117-SHELL_M55-20220117_133413_6320427401_X_02.txt,IVT20220117-SHELL_M55-20220117_133413_6320427401_X_02.mfr,3.128571,21.503074,2.814159,16.299619,45.869717,68.183527,10.849034,1459.51411,1.033243,0.029824,0.597308,0.026827,0.452767,0.012146,12.146414,4252.861947,3.010755,2.814159,16.299619,68.183527,45.869717,10.849034,1.033243,0.026827,0.452767,0.012146,12.146414,3.010755,5.403902,22.921965,48.152006,0.028083,0.516941,0.014517,81.492419,14.517299,0.956154,2.08e-12,2.65e-08,,,13.598914,5370000000000000.0,2.653184,,1.178539,0.105978,2.342538,1367.155913,16.299619,1.602347,,,,10.193843,15.138544,0.420642,,,0.0,0.0,2.653184,,p-type,0.018,104.9,4228.0,36.0,1.0,25.0,1.0,Generalized,483.0,3.479997,0.247409,2.2,-0.6,1000.0,12.373051,1.66e-30,OFF,Center Point,3000000000000000.0,30.0,2000000000000000.0,4000000000000000.0,OFF,SunsVoc Rsh (Module),0.45,0.0,Thermocouple,2.0,10.0,-0.05,3.0108,0.01,A,0.0,1.0,0.0,0.0,Full IV,,1/17/2022 13:35,,FSEC_Shell-M55.mfi,,,,,,Sinton,,,F0201-0011,,,,,,,,,,,6320427401.0,2022-01-17 13:35:00
,,,,,,,,,,20220117_133600_SHELL_M55_6320427401,,,,,19756.0,20220117_133526_6320427401_01,20220117_SHELL_M55,2022-01-17 13:36:00,20220117.0,133526,483.0,0.247409,2.2,-0.6,0.0,60.0,440.0,18.0,0.0,1500.0,3000.0,15000.0,180000.0,23964.0,DJC,IVT20220117-SHELL_M55-20220117_133526_6320427401_X_01.txt,IVT20220117-SHELL_M55-20220117_133526_6320427401_X_01.mfr,3.129749,21.504371,2.813812,16.302353,45.871752,68.15678,10.849516,1454.081642,1.035049,0.029836,0.597344,0.026824,0.452843,0.012147,12.146953,4237.03234,3.016018,2.813812,16.302353,68.15678,45.871752,10.849516,1.035049,0.026824,0.452843,0.012147,12.146953,3.016018,5.394957,22.919378,48.139793,0.028098,0.516978,0.014526,81.505336,14.525942,0.954692,2.08e-12,2.65e-08,,,13.688969,5370000000000000.0,2.654782,,1.184441,0.106182,2.511379,1370.252962,16.302353,1.616252,,,,10.211073,15.157251,0.422218,,,0.0,0.0,2.654782,,p-type,0.018,104.9,4228.0,36.0,1.0,25.0,1.0,Generalized,483.0,3.486433,0.247409,2.2,-0.6,1000.0,13.084567,1.66e-30,OFF,Center Point,3000000000000000.0,30.0,2000000000000000.0,4000000000000000.0,OFF,SunsVoc Rsh (Module),0.45,0.0,Thermocouple,2.0,10.0,-0.05,3.0108,0.01,A,0.0,1.0,0.0,0.0,Full IV,,1/17/2022 13:36,,FSEC_Shell-M55.mfi,,,,,,Sinton,,,F0201-0011,,,,,,,,,,,6320427401.0,2022-01-17 13:36:00
,,,,,,,,,,,,,,,,,,,,,,,,,,,,,,,,,,,,,,,,,,,,,,,,,,,,,,,,,,,,,,,,,,,,,,,,,,,,,,,,,,,,,,,,,,,,,,,,,,,,,,,,,,,,,,,,,,,,,,,,,,,,,,,,,,,,,,,,,,,,,,,,,,,,,,,,,20220126_111546_SHELL_M55_6320427401,2022-01-26 11:15:46,0.9887260377777776,0.0018491955288888,0.0498071486666666,0.0058020130083333,0.0297957486648888,0.0009248191872222,0.0029090924805555,0.0001616046545277,6320427401.0,2022-01-26 11:15:46
20098.0,F0201-0011,X,3.0,0.025,16.121,1000,9/5,DSLR-CMOS,20220128_150226_SHELL_M55_6320427401_X_3s_0.025A_16.121V.jpg,20220128_150226_SHELL_M55_6320427401,,,,,,,,,,,,,,,,,,,,,,,,,,,,,,,,,,,,,,,,,,,,,,,,,,,,,,,,,,,,,,,,,,,,,,,,,,,,,,,,,,,,,,,,,,,,,,,,,,,,,,,,,,,,,,,,,,,,,,,,,,,,,,,,,,,,,,,,,,,,,,,,,,,,,,,,,6320427401.0,2022-01-28 15:02:26
20099.0,F0201-0011,X,3.0,0.195,18.964,1000,9/5,DSLR-CMOS,20220128_150255_SHELL_M55_6320427401_X_3s_0.195A_18.964V.jpg,20220128_150255_SHELL_M55_6320427401,9.3863745,0.0,0.0,0.0,,,,,,,,,,,,,,,,,,,,,,,,,,,,,,,,,,,,,,,,,,,,,,,,,,,,,,,,,,,,,,,,,,,,,,,,,,,,,,,,,,,,,,,,,,,,,,,,,,,,,,,,,,,,,,,,,,,,,,,,,,,,,,,,,,,,,,,,,,,,,,,,,,,,,6320427401.0,2022-01-28 15:02:55
20100.0,F0201-0011,X,3.0,0.296,19.52,1000,9/5,DSLR-CMOS,20220128_150324_SHELL_M55_6320427401_X_3s_0.296A_19.520V.jpg,20220128_150324_SHELL_M55_6320427401,17.9664921,0.0,0.0,0.0,,,,,,,,,,,,,,,,,,,,,,,,,,,,,,,,,,,,,,,,,,,,,,,,,,,,,,,,,,,,,,,,,,,,,,,,,,,,,,,,,,,,,,,,,,,,,,,,,,,,,,,,,,,,,,,,,,,,,,,,,,,,,,,,,,,,,,,,,,,,,,,,,,,,,6320427401.0,2022-01-28 15:03:24
20101.0,F0201-0011,X,1.0,1.392,21.868,1000,9/5,DSLR-CMOS,20220128_150353_SHELL_M55_6320427401_X_1s_1.392A_21.868V.jpg,20220128_150353_SHELL_M55_6320427401,3.5384185,0.0033418,0.0,0.0,,,,,,,,,,,,,,,,,,,,,,,,,,,,,,,,,,,,,,,,,,,,,,,,,,,,,,,,,,,,,,,,,,,,,,,,,,,,,,,,,,,,,,,,,,,,,,,,,,,,,,,,,,,,,,,,,,,,,,,,,,,,,,,,,,,,,,,,,,,,,,,,,,,,,6320427401.0,2022-01-28 15:03:53
20102.0,F0201-0011,X,1.0,2.394,22.995,1000,9/5,DSLR-CMOS,20220128_150416_SHELL_M55_6320427401_X_1s_2.394A_22.995V.jpg,20220128_150416_SHELL_M55_6320427401,2.468903,0.0,0.0,0.0,,,,,,,,,,,,,,,,,,,,,,,,,,,,,,,,,,,,,,,,,,,,,,,,,,,,,,,,,,,,,,,,,,,,,,,,,,,,,,,,,,,,,,,,,,,,,,,,,,,,,,,,,,,,,,,,,,,,,,,,,,,,,,,,,,,,,,,,,,,,,,,,,,,,,6320427401.0,2022-01-28 15:04:16
20103.0,F0201-0011,X,1.0,3.392,23.883,1000,9/5,DSLR-CMOS,20220128_150439_SHELL_M55_6320427401_X_1s_3.392A_23.883V.jpg,20220128_150439_SHELL_M55_6320427401,1.0824113,0.0,0.0,0.0,,,,,,,,,,,,,,,,,,,,,,,,,,,,,,,,,,,,,,,,,,,,,,,,,,,,,,,,,,,,,,,,,,,,,,,,,,,,,,,,,,,,,,,,,,,,,,,,,,,,,,,,,,,,,,,,,,,,,,,,,,,,,,,,,,,,,,,,,,,,,,,,,,,,,6320427401.0,2022-01-28 15:04:39
,,,,,,,,,,,,,,,,,,,,,,,,,,,,,,,,,,,,,,,,,,,,,,,,,,,,,,,,,,,,,,,,,,,,,,,,,,,,,,,,,,,,,,,,,,,,,,,,,,,,,,,,,,,,,,,,,,,,,,,,,,,,,,,,,,,,,,,,,,,,,,,,,,,,,,,,,20220114_140128_SHELL_M55_6320427403,2022-01-14 14:01:28,0.9760063997222224,0.0049376952452777,0.0209863275805555,0.0083465272677777,0.0518495330625,0.0011395311575,0.0006272763022222,0.0002640816180555,6320427403.0,2022-01-14 14:01:28
