Repository: ucf-photovoltaics/darts_multimodal_deeplearning

File: M55/M55_universal.csv (part 15 of 32)
ulkSRH_AND_Jo_Power_Loss_(percent),Rs_Power_Loss_(percent),Rsh_Power_Loss_(percent),Richter_Limit_Efficiency_(percent),Delta_Power_per_(fA/cm2)_at_pVmp_(percent),Dark_Break_Interpolated,Calibration,Resistivity_(ohm-cm),Analysis_Resistivity_(ohm-cm),Sample_Type,Thickness_(cm),Cell_Area_(cm2),Total_Area_(cm2),Number_of_Cells_per_String,Number_of_Strings,Temperature_(C),Intensity_(suns),Analysis_Type,Nominal_Load_Voltage_(mV/cell),Rs_Modulation_Target_(ohm-cm2),Reference_Constant_(V/sun),Voltage_Temperature_Coefficient_(mV/C),Temperature_Offset_(C),Power_per_Sun_(W/m2),Conductivity_Modulation_(ohm-cm2/V),Auger_Coefficient,Band_Gap_Narrowing,Fit_Method,Carrier_Density_Center_Point_(cm-3),Percent_Fit,Lower_Bound_(cm-3),Upper_Bound_(cm-3),Rsh_Lifetime_Correction,Rsh_Measurement_Method,SunsVoc_Rsh_Voltage_(V),Do_Dark_Break_Measurement,Temperature_Measurement_Method,Number_of_dRsh_Points,dRsh_Output_Vlimit_(V),Current_Transfer,Voltage_Transfer,Temperature_Transfer,Final_Bin,Bin_Index,Do_Doping_Measurement,Doping_Sample_Time_(us),Doping_Measurement_Length_(us),Measurement_Type,Comments,Measurement_Date-Time_String,Software_Version,Recipe_Filename,Forward_Dark_IV_Interpolated?,Doping_Calibration_Factor_(V/sun),Vmp_Correction_Factor_(percent),Flash_1/e_Decay_Time_(ms),Missed_Flashes,Auger_Method,Photon_Recycling,Photon_Recycling_Equation,module_id,identifier_defect,Measurement_DateTime,square,ring,crack,bright_crack,hotspot,gridline_darkening,near_busbar,shattered,serial_number,datetime
,,,,,,,,,,20220129_114900_SHELL_M55_6320427667,,,,,20102.0,20220129_114842_6320427667_01,20220129_SHELL_M55,2022-01-29 11:49:00,20220129.0,114842,483.0,0.247326411,2.2,-0.6,0.0,60.0,440.0,18.0,0.0,1500.0,3000.0,5000.0,180000.0,24310.0,DJC,IVT20220129-SHELL_M55-20220129_114842_6320427667_X_01.txt,IVT20220129-SHELL_M55-20220129_114842_6320427667_X_01.mfr,3.093499,21.567433,2.827026,16.92021,47.83388,71.694724,11.313595,1516.476656,0.77861,0.02949,0.599095,0.02695,0.470006,0.012667,12.666529,4418.844477,2.268784,2.827026,16.92021,71.694724,47.83388,11.313595,0.77861,0.02695,0.470006,0.012667,12.666529,2.268784,4.693986,21.266346,47.702956,0.027791,0.518979,0.014423,81.637374,14.423128,0.959592,1.95e-12,2.31e-08,,,0.0,3860000000000000.0,3.64665,,1.169691,0.531656,2.166702,1199.698241,16.92021,2.024282,,,,,11.51148,0.407599,,,0.0,0.0,3.64665,,p-type,0.018,104.9,4228.0,36.0,1.0,25.0,1.0,Generalized,483.0,2.746016,0.247326,2.2,-0.6,1000.0,9.855104,1.66e-30,OFF,Center Point,3000000000000000.0,30.0,2000000000000000.0,4000000000000000.0,OFF,SunsVoc Rsh (Module),0.45,0.0,Thermocouple,2.0,10.0,-0.05,3.0108,0.01,A,0.0,1.0,0.0,0.0,Full IV,,1/29/2022 11:49,,FSEC_Shell-M55.mfi,,,,,,Sinton,,,F0201-0118,,,,,,,,,,,6320427667.0,2022-01-29 11:49:00
,,,,,,,,,,20220129_115000_SHELL_M55_6320427667,,,,,20103.0,20220129_114947_6320427667_02,20220129_SHELL_M55,2022-01-29 11:50:00,20220129.0,114947,483.0,0.247326411,2.2,-0.6,0.0,60.0,440.0,18.0,0.0,1500.0,3000.0,5000.0,180000.0,24311.0,DJC,IVT20220129-SHELL_M55-20220129_114947_6320427667_X_02.txt,IVT20220129-SHELL_M55-20220129_114947_6320427667_X_02.mfr,3.095214,21.560732,2.82776,16.929524,47.872628,71.735331,11.32276,1482.970096,0.777928,0.029506,0.598909,0.026957,0.470265,0.012677,12.67679,4321.210086,2.266794,2.82776,16.929524,71.735331,47.872628,11.32276,0.777928,0.026957,0.470265,0.012677,12.67679,2.266794,4.63217,21.340493,47.723425,0.027805,0.51915,0.014435,81.68375,14.434836,0.966278,1.94e-12,2.3e-08,,,0.0,4210000000000000.0,3.348976,,1.165609,0.54325,2.218555,1137.149049,16.929524,1.871864,,,,,11.499587,0.416751,,,0.0,0.0,3.348976,,p-type,0.018,104.9,4228.0,36.0,1.0,25.0,1.0,Generalized,483.0,2.679604,0.247326,2.2,-0.6,1000.0,10.058621,1.66e-30,OFF,Center Point,3000000000000000.0,30.0,2000000000000000.0,4000000000000000.0,OFF,SunsVoc Rsh (Module),0.45,0.0,Thermocouple,2.0,10.0,-0.05,3.0108,0.01,A,0.0,1.0,0.0,0.0,Full IV,,1/29/2022 11:50,,FSEC_Shell-M55.mfi,,,,,,Sinton,,,F0201-0118,,,,,,,,,,,6320427667.0,2022-01-29 11:50:00
,,,,,,,,,,20220129_115200_SHELL_M55_6320427667,,,,,20104.0,20220129_115059_6320427667_01,20220129_SHELL_M55,2022-01-29 11:52:00,20220129.0,115059,483.0,0.247326411,2.2,-0.6,0.0,60.0,440.0,18.0,0.0,3000.0,3000.0,15000.0,180000.0,24312.0,DJC,IVT20220129-SHELL_M55-20220129_115059_6320427667_X_01.txt,IVT20220129-SHELL_M55-20220129_115059_6320427667_X_01.mfr,3.097091,21.562993,2.834188,16.86686,47.803854,71.58135,11.306493,1497.424944,0.791517,0.029524,0.598972,0.027018,0.468524,0.012659,12.658578,4363.329905,2.306393,2.834188,16.86686,71.58135,47.803854,11.306493,0.791517,0.027018,0.468524,0.012659,12.658578,2.306393,4.611301,21.456395,90.3448,0.027828,0.519042,0.014444,81.677483,14.443997,0.961666,1.94e-12,2.31e-08,,,0.0,4240000000000000.0,3.330574,,1.169582,0.10577,2.213832,1123.112687,16.86686,1.823509,,,,,11.738819,0.412065,,,0.0,0.0,3.330574,,p-type,0.018,104.9,4228.0,36.0,1.0,25.0,1.0,Generalized,483.0,2.755918,0.247326,2.2,-0.6,1000.0,10.760623,1.66e-30,OFF,Center Point,3000000000000000.0,30.0,2000000000000000.0,4000000000000000.0,OFF,SunsVoc Rsh (Module),0.45,0.0,Thermocouple,2.0,10.0,-0.05,3.0108,0.01,A,0.0,1.0,0.0,0.0,Full IV,,1/29/2022 11:52,,FSEC_Shell-M55.mfi,,,,,,Sinton,,,F0201-0118,,,,,,,,,,,6320427667.0,2022-01-29 11:52:00
20434.0,F0201-0118,X,3.0,0.025,16.388,1000,9/5,DSLR-CMOS,20220129_115442_SHELL_M55_6320427667_X_3s_0.025A_16.388V.jpg,20220129_115442_SHELL_M55_6320427667,,,,,,,,,,,,,,,,,,,,,,,,,,,,,,,,,,,,,,,,,,,,,,,,,,,,,,,,,,,,,,,,,,,,,,,,,,,,,,,,,,,,,,,,,,,,,,,,,,,,,,,,,,,,,,,,,,,,,,,,,,,,,,,,,,,,,,,,,,,,,,,,,,,,,,,,,6320427667.0,2022-01-29 11:54:42
20435.0,F0201-0118,X,3.0,0.195,19.158,1000,9/5,DSLR-CMOS,20220129_115505_SHELL_M55_6320427667_X_3s_0.195A_19.158V.jpg,20220129_115505_SHELL_M55_6320427667,5.7296484,0.0,0.0,0.0,,,,,,,,,,,,,,,,,,,,,,,,,,,,,,,,,,,,,,,,,,,,,,,,,,,,,,,,,,,,,,,,,,,,,,,,,,,,,,,,,,,,,,,,,,,,,,,,,,,,,,,,,,,,,,,,,,,,,,,,,,,,,,,,,,,,,,,,,,,,,,,,,,,,,6320427667.0,2022-01-29 11:55:05
20436.0,F0201-0118,X,3.0,0.296,19.677,1000,9/5,DSLR-CMOS,20220129_115529_SHELL_M55_6320427667_X_3s_0.296A_19.677V.jpg,20220129_115529_SHELL_M55_6320427667,6.6054361,7.5e-05,0.0,0.0,,,,,,,,,,,,,,,,,,,,,,,,,,,,,,,,,,,,,,,,,,,,,,,,,,,,,,,,,,,,,,,,,,,,,,,,,,,,,,,,,,,,,,,,,,,,,,,,,,,,,,,,,,,,,,,,,,,,,,,,,,,,,,,,,,,,,,,,,,,,,,,,,,,,,6320427667.0,2022-01-29 11:55:29
20437.0,F0201-0118,X,1.0,1.392,21.806,1000,9/5,DSLR-CMOS,20220129_115552_SHELL_M55_6320427667_X_1s_1.392A_21.806V.jpg,20220129_115552_SHELL_M55_6320427667,2.4850745,0.0,0.0021828999999999,0.0,,,,,,,,,,,,,,,,,,,,,,,,,,,,,,,,,,,,,,,,,,,,,,,,,,,,,,,,,,,,,,,,,,,,,,,,,,,,,,,,,,,,,,,,,,,,,,,,,,,,,,,,,,,,,,,,,,,,,,,,,,,,,,,,,,,,,,,,,,,,,,,,,,,,,6320427667.0,2022-01-29 11:55:52
20438.0,F0201-0118,X,1.0,2.394,22.773,1000,9/5,DSLR-CMOS,20220129_115610_SHELL_M55_6320427667_X_1s_2.394A_22.773V.jpg,20220129_115610_SHELL_M55_6320427667,4.4037426,0.0,0.0,0.0,,,,,,,,,,,,,,,,,,,,,,,,,,,,,,,,,,,,,,,,,,,,,,,,,,,,,,,,,,,,,,,,,,,,,,,,,,,,,,,,,,,,,,,,,,,,,,,,,,,,,,,,,,,,,,,,,,,,,,,,,,,,,,,,,,,,,,,,,,,,,,,,,,,,,6320427667.0,2022-01-29 11:56:10
20439.0,F0201-0118,X,1.0,3.392,23.516,1000,9/5,DSLR-CMOS,20220129_115627_SHELL_M55_6320427667_X_1s_3.392A_23.516V.jpg,20220129_115627_SHELL_M55_6320427667,0.9703048,0.0,0.0,0.0,,,,,,,,,,,,,,,,,,,,,,,,,,,,,,,,,,,,,,,,,,,,,,,,,,,,,,,,,,,,,,,,,,,,,,,,,,,,,,,,,,,,,,,,,,,,,,,,,,,,,,,,,,,,,,,,,,,,,,,,,,,,,,,,,,,,,,,,,,,,,,,,,,,,,6320427667.0,2022-01-29 11:56:27
,,,,,,,,,,,,,,,,,,,,,,,,,,,,,,,,,,,,,,,,,,,,,,,,,,,,,,,,,,,,,,,,,,,,,,,,,,,,,,,,,,,,,,,,,,,,,,,,,,,,,,,,,,,,,,,,,,,,,,,,,,,,,,,,,,,,,,,,,,,,,,,,,,,,,,,,,20220202_093654_SHELL_M55_6320427667,2022-02-02 09:36:54,0.9837619225,0.0020822395586111,0.0539021681388888,0.0074122918616666,0.0455264345916666,0.0008977942483333,0.0013896787594444,0.0002487905205555,6320427667.0,2022-02-02 09:36:54
,,,,,,,,,,,,,,,,,,,,,,,,,,,,,,,,,,,,,,,,,,,,,,,,,,,,,,,,,,,,,,,,,,,,,,,,,,,,,,,,,,,,,,,,,,,,,,,,,,,,,,,,,,,,,,,,,,,,,,,,,,,,,,,,,,,,,,,,,,,,,,,,,,,,,,,,,20220114_154829_SHELL_M55_6320427668,2022-01-14 15:48:29,0.9673694636111112,0.0078403144794444,0.0186450087472222,0.0092642982111111,0.0536677332593333,0.0010793722794444,0.0007753537077777,0.0002958538976944,6320427668.0,2022-01-14 15:48:29
,,,,,,,,,,20220114_154900_SHELL_M55_6320427668,,,,,19681.0,20220114_154849_6320427668_01,20220114_SHELL_M55,2022-01-14 15:49:00,20220114.0,154849,483.0,0.247409,2.2,-0.6,0.0,60.0,440.0,18.0,0.0,1500.0,3000.0,5000.0,180000.0,23888.0,DJC,IVT20220114-SHELL_M55-20220114_154849_6320427668_X_01.txt,IVT20220114-SHELL_M55-20220114_154849_6320427668_X_01.mfr,3.074276,21.603727,2.555349,13.226773,33.79902,50.890022,7.994092,1519.590871,2.586924,0.029307,0.600104,0.02436,0.36741,0.00895,8.950064,4427.918956,7.53801,2.555349,13.226773,50.890022,33.79902,7.994092,2.586924,0.02436,0.36741,0.00895,8.950064,7.53801,10.511289,21.374527,49.576361,0.027594,0.519362,0.014331,81.486799,14.33114,0.973931,1.87e-12,2.46e-08,,,15.698867,5480000000000000.0,2.602017,,1.184122,0.544287,1.993761,2834.629592,13.226773,3.087701,,,,17.357925,33.323612,0.424632,,,0.0,0.0,2.602017,,p-type,0.018,104.9,4228.0,36.0,1.0,25.0,1.0,Generalized,483.0,8.004683,0.247409,2.2,-0.6,1000.0,23.066066,1.66e-30,OFF,Center Point,3000000000000000.0,30.0,2000000000000000.0,4000000000000000.0,OFF,SunsVoc Rsh (Module),0.45,0.0,Thermocouple,2.0,10.0,-0.05,3.0108,0.01,A,0.0,1.0,0.0,0.0,Full IV,,1/14/2022 15:49,,FSEC_Shell-M55.mfi,,,,,,Sinton,,,F0201-0058,,,,,,,,,,,6320427668.0,2022-01-14 15:49:00
,,,,,,,,,,20220114_155000_SHELL_M55_6320427668,,,,,19682.0,20220114_154956_6320427668_02,20220114_SHELL_M55,2022-01-14 15:50:00,20220114.0,154956,483.0,0.247409,2.2,-0.6,0.0,60.0,440.0,18.0,0.0,1500.0,3000.0,5000.0,180000.0,23889.0,DJC,IVT20220114-SHELL_M55-20220114_154956_6320427668_X_02.txt,IVT20220114-SHELL_M55-20220114_154956_6320427668_X_02.mfr,3.067377,21.590971,2.439961,13.874742,33.853831,51.117376,8.007056,1515.937051,2.525022,0.029241,0.599749,0.02326,0.385409,0.008965,8.964578,4417.272128,7.357632,2.439961,13.874742,51.117376,33.853831,8.007056,2.525022,0.02326,0.385409,0.008965,8.964578,7.357632,10.112672,21.449799,49.427613,0.027544,0.519097,0.014298,81.529264,14.297984,0.973223,1.86e-12,2.47e-08,,,16.360782,5580000000000000.0,2.554991,,1.169695,0.542926,1.921286,2847.358149,13.874742,3.747086,,,,20.277567,30.749891,0.43088,,,0.0,0.0,2.554991,,p-type,0.018,104.9,4228.0,36.0,1.0,25.0,1.0,Generalized,483.0,8.400691,0.247409,2.2,-0.6,1000.0,30.925041,1.66e-30,OFF,Center Point,3000000000000000.0,30.0,2000000000000000.0,4000000000000000.0,OFF,SunsVoc Rsh (Module),0.45,0.0,Thermocouple,2.0,10.0,-0.05,3.0108,0.01,A,0.0,1.0,0.0,0.0,Full IV,,1/14/2022 15:50,,FSEC_Shell-M55.mfi,,,,,,Sinton,,,F0201-0058,,,,,,,,,,,6320427668.0,2022-01-14 15:50:00
,,,,,,,,,,20220114_155200_SHELL_M55_6320427668,,,,,19683.0,20220114_155110_6320427668_01,20220114_SHELL_M55,2022-01-14 15:52:00,20220114.0,155110,483.0,0.247409,2.2,-0.6,0.0,60.0,440.0,18.0,0.0,1500.0,3000.0,5000.0,180000.0,23890.0,DJC,IVT20220114-SHELL_M55-20220114_155110_6320427668_X_01.txt,IVT20220114-SHELL_M55-20220114_155110_6320427668_X_01.mfr,3.07323,21.590492,2.516033,13.8785,34.918763,52.626107,8.258932,1513.204742,2.397005,0.029297,0.599736,0.023985,0.385514,0.009247,9.246574,4409.310486,6.984608,2.516033,13.8785,52.626107,34.918763,8.258932,2.397005,0.023985,0.385514,0.009247,9.246574,6.984608,9.902136,21.516197,49.466258,0.027591,0.519132,0.014324,81.521096,14.323515,0.976592,1.86e-12,2.49e-08,,,15.836881,5570000000000000.0,2.560832,,1.165446,0.543137,1.923985,2653.22493,13.8785,3.281618,,,,18.297742,30.291877,0.428121,,,0.0,0.0,2.560832,,p-type,0.018,104.9,4228.0,36.0,1.0,25.0,1.0,Generalized,483.0,8.281526,0.247409,2.2,-0.6,1000.0,28.54457,1.66e-30,OFF,Center Point,3000000000000000.0,30.0,2000000000000000.0,4000000000000000.0,OFF,SunsVoc Rsh (Module),0.45,0.0,Thermocouple,2.0,10.0,-0.05,3.0108,0.01,A,0.0,1.0,0.0,0.0,Full IV,,1/14/2022 15:52,,FSEC_Shell-M55.mfi,,,,,,Sinton,,,F0201-0058,,,,,,,,,,,6320427668.0,2022-01-14 15:52:00
,,,,,,,,,,,,,,,,,,,,,,,,,,,,,,,,,,,,,,,,,,,,,,,,,,,,,,,,,,,,,,,,,,,,,,,,,,,,,,,,,,,,,,,,,,,,,,,,,,,,,,,,,,,,,,,,,,,,,,,,,,,,,,,,,,,,,,,,,,,,,,,,,,,,,,,,,20220126_120640_SHELL_M55_6320427668,2022-01-26 12:06:40,0.9856653688888888,0.0016907150875,0.0617662608888888,0.0076433585888888,0.0397503497290277,0.0011668533588888,0.00221530837,0.0001789506243055,6320427668.0,2022-01-26 12:06:40
20272.0,F0201-0058,X,3.0,0.025,16.308,1000,9/5,DSLR-CMOS,20220128_175422_SHELL_M55_6320427668_X_3s_0.025A_16.308V.jpg,20220128_175422_SHELL_M55_6320427668,,,,,,,,,,,,,,,,,,,,,,,,,,,,,,,,,,,,,,,,,,,,,,,,,,,,,,,,,,,,,,,,,,,,,,,,,,,,,,,,,,,,,,,,,,,,,,,,,,,,,,,,,,,,,,,,,,,,,,,,,,,,,,,,,,,,,,,,,,,,,,,,,,,,,,,,,6320427668.0,2022-01-28 17:54:22
20273.0,F0201-0058,X,3.0,0.194,19.369,1000,9/5,DSLR-CMOS,20220128_175456_SHELL_M55_6320427668_X_3s_0.194A_19.369V.jpg,20220128_175456_SHELL_M55_6320427668,11.9141039,0.0,0.0,0.0,,,,,,,,,,,,,,,,,,,,,,,,,,,,,,,,,,,,,,,,,,,,,,,,,,,,,,,,,,,,,,,,,,,,,,,,,,,,,,,,,,,,,,,,,,,,,,,,,,,,,,,,,,,,,,,,,,,,,,,,,,,,,,,,,,,,,,,,,,,,,,,,,,,,,6320427668.0,2022-01-28 17:54:56
20274.0,F0201-0058,X,3.0,0.296,20.047,1000,9/5,DSLR-CMOS,20220128_175529_SHELL_M55_6320427668_X_3s_0.296A_20.047V.jpg,20220128_175529_SHELL_M55_6320427668,12.7747669,0.0,0.0,0.0,,,,,,,,,,,,,,,,,,,,,,,,,,,,,,,,,,,,,,,,,,,,,,,,,,,,,,,,,,,,,,,,,,,,,,,,,,,,,,,,,,,,,,,,,,,,,,,,,,,,,,,,,,,,,,,,,,,,,,,,,,,,,,,,,,,,,,,,,,,,,,,,,,,,,6320427668.0,2022-01-28 17:55:29
20275.0,F0201-0058,X,1.0,1.392,23.669,1000,9/5,DSLR-CMOS,20220128_175603_SHELL_M55_6320427668_X_1s_1.392A_23.669V.jpg,20220128_175603_SHELL_M55_6320427668,7.4048926,0.0,0.0,0.0,,,,,,,,,,,,,,,,,,,,,,,,,,,,,,,,,,,,,,,,,,,,,,,,,,,,,,,,,,,,,,,,,,,,,,,,,,,,,,,,,,,,,,,,,,,,,,,,,,,,,,,,,,,,,,,,,,,,,,,,,,,,,,,,,,,,,,,,,,,,,,,,,,,,,6320427668.0,2022-01-28 17:56:03
20276.0,F0201-0058,X,1.0,2.394,25.885,1000,9/5,DSLR-CMOS,20220128_175631_SHELL_M55_6320427668_X_1s_2.394A_25.885V.jpg,20220128_175631_SHELL_M55_6320427668,3.9065226,0.0,0.0,0.0,,,,,,,,,,,,,,,,,,,,,,,,,,,,,,,,,,,,,,,,,,,,,,,,,,,,,,,,,,,,,,,,,,,,,,,,,,,,,,,,,,,,,,,,,,,,,,,,,,,,,,,,,,,,,,,,,,,,,,,,,,,,,,,,,,,,,,,,,,,,,,,,,,,,,6320427668.0,2022-01-28 17:56:31
20277.0,F0201-0058,X,1.0,3.392,28.093,1000,9/5,DSLR-CMOS,20220128_175659_SHELL_M55_6320427668_X_1s_3.392A_28.093V.jpg,20220128_175659_SHELL_M55_6320427668,2.3126397,0.0,0.0,0.0,,,,,,,,,,,,,,,,,,,,,,,,,,,,,,,,,,,,,,,,,,,,,,,,,,,,,,,,,,,,,,,,,,,,,,,,,,,,,,,,,,,,,,,,,,,,,,,,,,,,,,,,,,,,,,,,,,,,,,,,,,,,,,,,,,,,,,,,,,,,,,,,,,,,,6320427668.0,2022-01-28 17:56:59
,,,,,,,,,,20220129_151500_SHELL_M55_6320427669,,,,,20141.0,20220129_151454_6320427669_01,20220129_SHELL_M55,2022-01-29 15:15:00,20220129.0,151454,483.0,0.247326411,2.2,-0.6,0.0,60.0,440.0,18.0,0.0,1500.0,3000.0,5000.0,180000.0,24349.0,DJC,IVT20220129-SHELL_M55-20220129_151454_6320427669_X_01.txt,IVT20220129-SHELL_M55-20220129_151454_6320427669_X_01.mfr,3.105621,21.494914,2.804991,16.347195,45.853732,68.689515,10.845253,1359.438603,0.99986,0.029606,0.597081,0.02674,0.454089,0.012142,12.142181,3961.25304,2.913481,2.804991,16.347195,68.689515,45.853732,10.845253,0.99986,0.02674,0.454089,0.012142,12.142181,2.913481,5.599695,21.192499,49.430741,0.027864,0.516674,0.014396,81.441552,14.396346,0.958891,2.09e-12,2.7e-08,,,0.0,3840000000000000.0,3.662009,,1.170104,0.544547,2.627961,1427.195883,16.347195,2.10029,,,,,14.644049,0.45363,,,0.0,0.0,3.662009,,p-type,0.018,104.9,4228.0,36.0,1.0,25.0,1.0,Generalized,483.0,3.390893,0.247326,2.2,-0.6,1000.0,12.67615,1.66e-30,OFF,Center Point,3000000000000000.0,30.0,2000000000000000.0,4000000000000000.0,OFF,SunsVoc Rsh (Module),0.45,0.0,Thermocouple,2.0,10.0,-0.05,3.0108,0.01,A,0.0,1.0,0.0,0.0,Full IV,,1/29/2022 15:15,,FSEC_Shell-M55.mfi,,,,,,Sinton,,,F0201-0127,,,,,,,,,,,6320427669.0,2022-01-29 15:15:00
,,,,,,,,,,20220129_151600_SHELL_M55_6320427669,,,,,20142.0,20220129_151601_6320427669_02,20220129_SHELL_M55,2022-01-29 15:16:00,20220129.0,151601,483.0,0.247326411,2.2,-0.6,0.0,60.0,440.0,18.0,0.0,1500.0,3000.0,5000.0,180000.0,24350.0,DJC,IVT20220129-SHELL_M55-20220129_151601_6320427669_X_02.txt,IVT20220129-SHELL_M55-20220129_151601_6320427669_X_02.mfr,3.107114,21.491984,2.795686,16.416535,45.895474,68.728394,10.855126,1381.062647,0.993949,0.02962,0.597,0.026651,0.456015,0.012153,12.153234,4024.263103,2.896258,2.795686,16.416535,68.728394,45.895474,10.855126,0.993949,0.026651,0.456015,0.012153,12.153234,2.896258,5.256479,21.321704,47.703634,0.027878,0.516829,0.014408,81.479218,14.407961,0.959072,2.07e-12,2.71e-08,,,0.0,4200000000000000.0,3.360579,,1.160638,0.54357,2.68157,1353.187943,16.416535,2.016218,,,,,14.476302,0.447326,,,0.0,0.0,3.360579,,p-type,0.018,104.9,4228.0,36.0,1.0,25.0,1.0,Generalized,483.0,3.390906,0.247326,2.2,-0.6,1000.0,13.045073,1.66e-30,OFF,Center Point,3000000000000000.0,30.0,2000000000000000.0,4000000000000000.0,OFF,SunsVoc Rsh (Module),0.45,0.0,Thermocouple,2.0,10.0,-0.05,3.0108,0.01,A,0.0,1.0,0.0,0.0,Full IV,,1/29/2022 15:16,,FSEC_Shell-M55.mfi,,,,,,Sinton,,,F0201-0127,,,,,,,,,,,6320427669.0,2022-01-29 15:16:00
,,,,,,,,,,20220129_151800_SHELL_M55_6320427669,,,,,20143.0,20220129_151713_6320427669_01,20220129_SHELL_M55,2022-01-29 15:18:00,20220129.0,151713,483.0,0.247326411,2.2,-0.6,0.0,60.0,440.0,18.0,0.0,3000.0,3000.0,15000.0,180000.0,24351.0,DJC,IVT20220129-SHELL_M55-20220129_151713_6320427669_X_01.txt,IVT20220129-SHELL_M55-20220129_151713_6320427669_X_01.mfr,3.110433,21.490418,2.80543,16.345116,45.855073,68.599622,10.845571,1379.259203,1.008589,0.029651,0.596956,0.026744,0.454031,0.012143,12.142536,4019.008066,2.938918,2.80543,16.345116,68.599622,45.855073,10.845571,1.008589,0.026744,0.454031,0.012143,12.142536,2.938918,5.353256,21.486384,90.334752,0.027906,0.516892,0.014425,81.491765,14.424521,0.960532,2.07e-12,2.71e-08,,,0.0,3930000000000000.0,3.581506,,1.161547,0.105895,2.631415,1300.546836,16.345116,2.104221,,,,,14.756607,0.446952,,,0.0,0.0,3.581506,,p-type,0.018,104.9,4228.0,36.0,1.0,25.0,1.0,Generalized,483.0,3.437653,0.247326,2.2,-0.6,1000.0,13.113212,1.66e-30,OFF,Center Point,3000000000000000.0,30.0,2000000000000000.0,4000000000000000.0,OFF,SunsVoc Rsh (Module),0.45,0.0,Thermocouple,2.0,10.0,-0.05,3.0108,0.01,A,0.0,1.0,0.0,0.0,Full IV,,1/29/2022 15:18,,FSEC_Shell-M55.mfi,,,,,,Sinton,,,F0201-0127,,,,,,,,,,,6320427669.0,2022-01-29 15:18:00
20512.0,F0201-0127,X,3.0,0.025,16.213,1000,9/5,DSLR-CMOS,20220129_152029_SHELL_M55_6320427669_X_3s_0.025A_16.213V.jpg,20220129_152029_SHELL_M55_6320427669,,,,,,,,,,,,,,,,,,,,,,,,,,,,,,,,,,,,,,,,,,,,,,,,,,,,,,,,,,,,,,,,,,,,,,,,,,,,,,,,,,,,,,,,,,,,,,,,,,,,,,,,,,,,,,,,,,,,,,,,,,,,,,,,,,,,,,,,,,,,,,,,,,,,,,,,,6320427669.0,2022-01-29 15:20:29
20513.0,F0201-0127,X,3.0,0.194,19.086,1000,9/5,DSLR-CMOS,20220129_152050_SHELL_M55_6320427669_X_3s_0.194A_19.086V.jpg,20220129_152050_SHELL_M55_6320427669,16.9662911,0.0,0.0,0.0,,,,,,,,,,,,,,,,,,,,,,,,,,,,,,,,,,,,,,,,,,,,,,,,,,,,,,,,,,,,,,,,,,,,,,,,,,,,,,,,,,,,,,,,,,,,,,,,,,,,,,,,,,,,,,,,,,,,,,,,,,,,,,,,,,,,,,,,,,,,,,,,,,,,,6320427669.0,2022-01-29 15:20:50
20514.0,F0201-0127,X,3.0,0.296,19.632,1000,9/5,DSLR-CMOS,20220129_152112_SHELL_M55_6320427669_X_3s_0.296A_19.632V.jpg,20220129_152112_SHELL_M55_6320427669,21.7620428,0.0,0.0,0.0,,,,,,,,,,,,,,,,,,,,,,,,,,,,,,,,,,,,,,,,,,,,,,,,,,,,,,,,,,,,,,,,,,,,,,,,,,,,,,,,,,,,,,,,,,,,,,,,,,,,,,,,,,,,,,,,,,,,,,,,,,,,,,,,,,,,,,,,,,,,,,,,,,,,,6320427669.0,2022-01-29 15:21:12
20515.0,F0201-0127,X,1.0,1.392,21.931,1000,9/5,DSLR-CMOS,20220129_152133_SHELL_M55_6320427669_X_1s_1.392A_21.931V.jpg,20220129_152133_SHELL_M55_6320427669,3.8985968,0.0,0.0,0.0,,,,,,,,,,,,,,,,,,,,,,,,,,,,,,,,,,,,,,,,,,,,,,,,,,,,,,,,,,,,,,,,,,,,,,,,,,,,,,,,,,,,,,,,,,,,,,,,,,,,,,,,,,,,,,,,,,,,,,,,,,,,,,,,,,,,,,,,,,,,,,,,,,,,,6320427669.0,2022-01-29 15:21:33
20516.0,F0201-0127,X,1.0,2.394,23.012,1000,9/5,DSLR-CMOS,20220129_152149_SHELL_M55_6320427669_X_1s_2.394A_23.012V.jpg,20220129_152149_SHELL_M55_6320427669,5.0516497,0.0,0.0,0.0,,,,,,,,,,,,,,,,,,,,,,,,,,,,,,,,,,,,,,,,,,,,,,,,,,,,,,,,,,,,,,,,,,,,,,,,,,,,,,,,,,,,,,,,,,,,,,,,,,,,,,,,,,,,,,,,,,,,,,,,,,,,,,,,,,,,,,,,,,,,,,,,,,,,,6320427669.0,2022-01-29 15:21:49
20517.0,F0201-0127,X,1.0,3.392,23.855,1000,9/5,DSLR-CMOS,20220129_152205_SHELL_M55_6320427669_X_1s_3.392A_23.855V.jpg,20220129_152205_SHELL_M55_6320427669,1.341675,0.0,0.0,0.0,,,,,,,,,,,,,,,,,,,,,,,,,,,,,,,,,,,,,,,,,,,,,,,,,,,,,,,,,,,,,,,,,,,,,,,,,,,,,,,,,,,,,,,,,,,,,,,,,,,,,,,,,,,,,,,,,,,,,,,,,,,,,,,,,,,,,,,,,,,,,,,,,,,,,6320427669.0,2022-01-29 15:22:05
,,,,,,,,,,,,,,,,,,,,,,,,,,,,,,,,,,,,,,,,,,,,,,,,,,,,,,,,,,,,,,,,,,,,,,,,,,,,,,,,,,,,,,,,,,,,,,,,,,,,,,,,,,,,,,,,,,,,,,,,,,,,,,,,,,,,,,,,,,,,,,,,,,,,,,,,,20220131_182254_SHELL_M55_6320427669,2022-01-31 18:22:54,0.9804313361111112,0.0029574436166666,0.0536517591111111,0.0092776628088888,0.0464274877127777,0.001283477205,0.0015900455958333,0.0002253197576388,6320427669.0,2022-01-31 18:22:54
,,,,,,,,,,20220126_143000_SHELL_M55_6320427670,,,,,19985.0,20220126_142929_6320427670_01,20220126_SHELL_M55,2022-01-26 14:30:00,20220126.0,142929,483.0,0.247326411,2.2,-0.6,0.0,60.0,440.0,18.0,0.0,1500.0,3000.0,5000.0,180000.0,24202.0,DJC,IVT20220126-SHELL_M55-20220126_142929_6320427670_X_01.txt,IVT20220126-SHELL_M55-20220126_142929_6320427670_X_01.mfr,3.074237,21.565525,2.745576,15.737649,43.208916,65.174241,10.219706,1432.07411,1.29808,0.029306,0.599042,0.026173,0.437157,0.011442,11.441827,4172.904838,3.782461,2.745576,15.737649,65.174241,43.208916,10.219706,1.29808,0.026173,0.437157,0.011442,11.441827,3.782461,6.193856,22.02267,47.773674,0.027563,0.517955,0.014276,81.318913,14.276146,0.971165,1.9e-12,2.85e-08,,,0.0,4200000000000000.0,3.360988,,1.169929,0.540976,2.140687,1569.445787,15.737649,2.259757,,,,,18.464651,0.438421,,,0.0,1.0,3.360988,,p-type,0.018,104.9,4228.0,36.0,1.0,25.0,1.0,Generalized,483.0,4.114816,0.247326,2.2,-0.6,1000.0,14.818744,1.66e-30,OFF,Center Point,3000000000000000.0,30.0,2000000000000000.0,4000000000000000.0,OFF,SunsVoc Rsh (Module),0.45,0.0,Thermocouple,2.0,10.0,-0.05,3.0108,0.01,A,0.0,1.0,0.0,0.0,Full IV,,1/26/2022 14:30,,FSEC_Shell-M55.mfi,,,,,,Sinton,,,F0201-0090,,,,,,,,,,,6320427670.0,2022-01-26 14:30:00
,,,,,,,,,,20220126_143100_SHELL_M55_6320427670,,,,,19986.0,20220126_143033_6320427670_02,20220126_SHELL_M55,2022-01-26 14:31:00,20220126.0,143033,483.0,0.247326411,2.2,-0.6,0.0,60.0,440.0,18.0,0.0,1500.0,3000.0,5000.0,180000.0,24203.0,DJC,IVT20220126-SHELL_M55-20220126_143033_6320427670_X_02.txt,IVT20220126-SHELL_M55-20220126_143033_6320427670_X_02.mfr,3.077069,21.559342,2.748353,15.726673,43.222457,65.153336,10.222908,1401.897756,1.302373,0.029333,0.598871,0.0262,0.436852,0.011445,11.445413,4084.974294,3.794971,2.748353,15.726673,65.153336,43.222457,10.222908,1.302373,0.0262,0.436852,0.011445,11.445413,3.794971,6.253583,22.075964,47.775688,0.027585,0.518176,0.014294,81.36747,14.293731,0.974895,1.89e-12,2.86e-08,,,0.0,4170000000000000.0,3.382032,,1.163327,0.545153,2.145352,1607.03724,15.726673,2.284968,,,,,18.540203,0.447548,,,0.0,1.0,3.382032,,p-type,0.018,104.9,4228.0,36.0,1.0,25.0,1.0,Generalized,483.0,4.164664,0.247326,2.2,-0.6,1000.0,13.674064,1.66e-30,OFF,Center Point,3000000000000000.0,30.0,2000000000000000.0,4000000000000000.0,OFF,SunsVoc Rsh (Module),0.45,0.0,Thermocouple,2.0,10.0,-0.05,3.0108,0.01,A,0.0,1.0,0.0,0.0,Full IV,,1/26/2022 14:31,,FSEC_Shell-M55.mfi,,,,,,Sinton,,,F0201-0090,,,,,,,,,,,6320427670.0,2022-01-26 14:31:00
,,,,,,,,,,20220126_143300_SHELL_M55_6320427670,,,,,19987.0,20220126_143146_6320427670_01,20220126_SHELL_M55,2022-01-26 14:33:00,20220126.0,143146,483.0,0.247326411,2.2,-0.6,0.0,60.0,440.0,18.0,0.0,3000.0,3000.0,15000.0,180000.0,24204.0,DJC,IVT20220126-SHELL_M55-20220126_143146_6320427670_X_01.txt,IVT20220126-SHELL_M55-20220126_143146_6320427670_X_01.mfr,3.073373,21.557855,2.747685,15.717399,43.186468,65.181876,10.214396,1426.476696,1.302136,0.029298,0.598829,0.026193,0.436594,0.011436,11.435883,4156.594596,3.794278,2.747685,15.717399,65.181876,43.186468,10.214396,1.302136,0.026193,0.436594,0.011436,11.435883,3.794278,6.12351,22.130061,90.372222,0.027561,0.517994,0.014276,81.372413,14.276444,0.974259,1.89e-12,2.85e-08,,,0.0,4130000000000000.0,3.413666,,1.164711,0.106243,2.13918,1524.83363,15.717399,2.280207,,,,,18.542686,0.44012,,,0.0,1.0,3.413666,,p-type,0.018,104.9,4228.0,36.0,1.0,25.0,1.0,Generalized,483.0,4.058412,0.247326,2.2,-0.6,1000.0,13.144432,1.66e-30,OFF,Center Point,3000000000000000.0,30.0,2000000000000000.0,4000000000000000.0,OFF,SunsVoc Rsh (Module),0.45,0.0,Thermocouple,2.0,10.0,-0.05,3.0108,0.01,A,0.0,1.0,0.0,0.0,Full IV,,1/26/2022 14:33,,FSEC_Shell-M55.mfi,,,,,,Sinton,,,F0201-0090,,,,,,,,,,,6320427670.0,2022-01-26 14:33:00
19738.0,F0201-0090,X,3.0,0.025,16.259,1000,9/5,DSLR-CMOS,20220127_150250_SHELL_M55_6320427670_X_3s_0.025A_16.259V.jpg,20220127_150250_SHELL_M55_6320427670,,,,,,,,,,,,,,,,,,,,,,,,,,,,,,,,,,,,,,,,,,,,,,,,,,,,,,,,,,,,,,,,,,,,,,,,,,,,,,,,,,,,,,,,,,,,,,,,,,,,,,,,,,,,,,,,,,,,,,,,,,,,,,,,,,,,,,,,,,,,,,,,,,,,,,,,,6320427670.0,2022-01-27 15:02:50
19739.0,F0201-0090,X,3.0,0.195,19.206,1000,9/5,DSLR-CMOS,20220127_150319_SHELL_M55_6320427670_X_3s_0.195A_19.206V.jpg,20220127_150319_SHELL_M55_6320427670,5.6785642,0.0,0.0,0.0,,,,,,,,,,,,,,,,,,,,,,,,,,,,,,,,,,,,,,,,,,,,,,,,,,,,,,,,,,,,,,,,,,,,,,,,,,,,,,,,,,,,,,,,,,,,,,,,,,,,,,,,,,,,,,,,,,,,,,,,,,,,,,,,,,,,,,,,,,,,,,,,,,,,,6320427670.0,2022-01-27 15:03:19
19740.0,F0201-0090,X,3.0,0.296,19.785,1000,9/5,DSLR-CMOS,20220127_150348_SHELL_M55_6320427670_X_3s_0.296A_19.785V.jpg,20220127_150348_SHELL_M55_6320427670,12.6584909,0.0,0.0,0.0,,,,,,,,,,,,,,,,,,,,,,,,,,,,,,,,,,,,,,,,,,,,,,,,,,,,,,,,,,,,,,,,,,,,,,,,,,,,,,,,,,,,,,,,,,,,,,,,,,,,,,,,,,,,,,,,,,,,,,,,,,,,,,,,,,,,,,,,,,,,,,,,,,,,,6320427670.0,2022-01-27 15:03:48
19741.0,F0201-0090,X,1.0,1.392,22.353,1000,9/5,DSLR-CMOS,20220127_150416_SHELL_M55_6320427670_X_1s_1.392A_22.353V.jpg,20220127_150416_SHELL_M55_6320427670,7.5099492,0.0,0.0,0.0,,,,,,,,,,,,,,,,,,,,,,,,,,,,,,,,,,,,,,,,,,,,,,,,,,,,,,,,,,,,,,,,,,,,,,,,,,,,,,,,,,,,,,,,,,,,,,,,,,,,,,,,,,,,,,,,,,,,,,,,,,,,,,,,,,,,,,,,,,,,,,,,,,,,,6320427670.0,2022-01-27 15:04:16
19742.0,F0201-0090,X,1.0,2.394,23.646,1000,9/5,DSLR-CMOS,20220127_150439_SHELL_M55_6320427670_X_1s_2.394A_23.646V.jpg,20220127_150439_SHELL_M55_6320427670,2.1862373,0.0,0.0,0.0,,,,,,,,,,,,,,,,,,,,,,,,,,,,,,,,,,,,,,,,,,,,,,,,,,,,,,,,,,,,,,,,,,,,,,,,,,,,,,,,,,,,,,,,,,,,,,,,,,,,,,,,,,,,,,,,,,,,,,,,,,,,,,,,,,,,,,,,,,,,,,,,,,,,,6320427670.0,2022-01-27 15:04:39
19743.0,F0201-0090,X,1.0,3.392,24.694,1000,9/5,DSLR-CMOS,20220127_150502_SHELL_M55_6320427670_X_1s_3.392A_24.694V.jpg,20220127_150502_SHELL_M55_6320427670,1.5951208,0.0,0.0,0.0,,,,,,,,,,,,,,,,,,,,,,,,,,,,,,,,,,,,,,,,,,,,,,,,,,,,,,,,,,,,,,,,,,,,,,,,,,,,,,,,,,,,,,,,,,,,,,,,,,,,,,,,,,,,,,,,,,,,,,,,,,,,,,,,,,,,,,,,,,,,,,,,,,,,,6320427670.0,2022-01-27 15:05:02
,,,,,,,,,,,,,,,,,,,,,,,,,,,,,,,,,,,,,,,,,,,,,,,,,,,,,,,,,,,,,,,,,,,,,,,,,,,,,,,,,,,,,,,,,,,,,,,,,,,,,,,,,,,,,,,,,,,,,,,,,,,,,,,,,,,,,,,,,,,,,,,,,,,,,,,,,20220202_094211_SHELL_M55_6320427670,2022-02-02 09:42:11,0.9821077369444444,0.0022978551563888,0.0630861018611111,0.00757700273,0.0492311233152777,0.0010271100547222,0.0015413801794444,0.0002049408836666,6320427670.0,2022-02-02 09:42:11
,,,,,,,,,,20220124_105400_SHELL_M55_6320427673,,,,,19934.0,20220124_105317_6320427673_01,20220124_SHELL_M55,2022-01-24 10:54:00,20220124.0,105317,483.0,0.247213904,2.2,-0.6,0.0,60.0,440.0,18.0,0.0,1500.0,3000.0,5000.0,180000.0,24141.0,DJC,IVT20220124-SHELL_M55-20220124_105317_6320427673_X_01.txt,IVT20220124-SHELL_M55-20220124_105317_6320427673_X_01.mfr,2.989831,21.507097,2.651899,15.654851,41.51508,64.562066,9.819082,1528.571732,1.395215,0.028502,0.597419,0.02528,0.434857,0.010993,10.993295,4454.088186,4.065501,2.651899,15.654851,64.562066,41.51508,9.819082,1.395215,0.02528,0.434857,0.010993,10.993295,4.065501,7.769133,21.402854,47.728631,0.026868,0.517388,0.013901,81.64007,13.90125,0.957891,2.03e-12,2.16e-08,,,0.0,3810000000000000.0,3.685561,,1.172803,0.542497,2.160558,2196.755719,15.654851,2.626576,,,,,19.116524,0.423503,,,0.0,1.0,3.685561,,p-type,0.018,104.9,4228.0,36.0,1.0,25.0,1.0,Generalized,483.0,6.2101,0.247214,2.2,-0.6,1000.0,20.59345,1.66e-30,OFF,Center Point,3000000000000000.0,30.0,2000000000000000.0,4000000000000000.0,OFF,SunsVoc Rsh (Module),0.45,0.0,Thermocouple,2.0,10.0,-0.05,3.0108,0.01,A,0.0,1.0,0.0,0.0,Full IV,,1/24/2022 10:54,,FSEC_Shell-M55.mfi,,,,,,Sinton,,,F0201-0024,,,,,,,,,,,6320427673.0,2022-01-24 10:54:00
,,,,,,,,,,20220124_105500_SHELL_M55_6320427673,,,,,19935.0,20220124_105422_6320427673_02,20220124_SHELL_M55,2022-01-24 10:55:00,20220124.0,105422,483.0,0.247213904,2.2,-0.6,0.0,60.0,440.0,18.0,0.0,1500.0,3000.0,5000.0,180000.0,24142.0,DJC,IVT20220124-SHELL_M55-20220124_105422_6320427673_X_02.txt,IVT20220124-SHELL_M55-20220124_105422_6320427673_X_02.mfr,2.995911,21.508569,2.652679,15.656046,41.530469,64.450524,9.822722,1508.005,1.403127,0.02856,0.59746,0.025288,0.43489,0.010997,10.99737,4394.159013,4.088555,2.652679,15.656046,64.450524,41.530469,9.822722,1.403127,0.025288,0.43489,0.010997,10.99737,4.088555,7.820239,21.558288,47.60237,0.026924,0.517645,0.013937,81.6782,13.936976,0.957263,2.01e-12,2.18e-08,,,0.0,4160000000000000.0,3.388829,,1.166401,0.538702,2.12665,2205.947715,15.656046,2.473133,,,,,19.207489,0.428923,,,0.0,1.0,3.388829,,p-type,0.018,104.9,4228.0,36.0,1.0,25.0,1.0,Generalized,483.0,6.27443,0.247214,2.2,-0.6,1000.0,20.768954,1.66e-30,OFF,Center Point,3000000000000000.0,30.0,2000000000000000.0,4000000000000000.0,OFF,SunsVoc Rsh (Module),0.45,0.0,Thermocouple,2.0,10.0,-0.05,3.0108,0.01,A,0.0,1.0,0.0,0.0,Full IV,,1/24/2022 10:55,,FSEC_Shell-M55.mfi,,,,,,Sinton,,,F0201-0024,,,,,,,,,,,6320427673.0,2022-01-24 10:55:00
,,,,,,,,,,20220124_105700_SHELL_M55_6320427673,,,,,19936.0,20220124_105534_6320427673_01,20220124_SHELL_M55,2022-01-24 10:57:00,20220124.0,105534,483.0,0.247213904,2.2,-0.6,0.0,60.0,440.0,18.0,0.0,3000.0,3000.0,15000.0,180000.0,24143.0,DJC,IVT20220124-SHELL_M55-20220124_105534_6320427673_X_01.txt,IVT20220124-SHELL_M55-20220124_105534_6320427673_X_01.mfr,2.988996,21.510715,2.64941,15.638072,41.431669,64.439515,9.799354,1492.104161,1.410636,0.028494,0.59752,0.025257,0.434391,0.010971,10.971208,4347.825736,4.110436,2.64941,15.638072,64.439515,41.431669,9.799354,1.410636,0.025257,0.434391,0.010971,10.971208,4.110436,7.646596,21.735522,90.455413,0.026864,0.517717,0.013908,81.689217,13.908071,0.957792,1.99e-12,2.17e-08,,,0.0,3940000000000000.0,3.57207,,1.163188,0.105384,2.187479,1983.70273,15.638072,2.601401,,,,,19.289141,0.434437,,,0.0,1.0,3.57207,,p-type,0.018,104.9,4228.0,36.0,1.0,25.0,1.0,Generalized,483.0,6.048964,0.247214,2.2,-0.6,1000.0,20.14672,1.66e-30,OFF,Center Point,3000000000000000.0,30.0,2000000000000000.0,4000000000000000.0,OFF,SunsVoc Rsh (Module),0.45,0.0,Thermocouple,2.0,10.0,-0.05,3.0108,0.01,A,0.0,1.0,0.0,0.0,Full IV,,1/24/2022 10:57,,FSEC_Shell-M55.mfi,,,,,,Sinton,,,F0201-0024,,,,,,,,,,,6320427673.0,2022-01-24 10:57:00
,,,,,,,,,,,,,,,,,,,,,,,,,,,,,,,,,,,,,,,,,,,,,,,,,,,,,,,,,,,,,,,,,,,,,,,,,,,,,,,,,,,,,,,,,,,,,,,,,,,,,,,,,,,,,,,,,,,,,,,,,,,,,,,,,,,,,,,,,,,,,,,,,,,,,,,,,20220124_161011_SHELL_M55_6320427673,2022-01-24 16:10:11,0.97745756,0.0053093192416666,0.0846075646611111,0.0138885608327777,0.0543797275857222,0.0017730984144444,0.0024427624447222,0.00021377079825,6320427673.0,2022-01-24 16:10:11
20074.0,F0201-0024,X,3.0,0.025,16.455,1000,9/5,DSLR-CMOS,20220128_142426_SHELL_M55_6320427673_X_3s_0.025A_16.455V.jpg,20220128_142426_SHELL_M55_6320427673,,,,,,,,,,,,,,,,,,,,,,,,,,,,,,,,,,,,,,,,,,,,,,,,,,,,,,,,,,,,,,,,,,,,,,,,,,,,,,,,,,,,,,,,,,,,,,,,,,,,,,,,,,,,,,,,,,,,,,,,,,,,,,,,,,,,,,,,,,,,,,,,,,,,,,,,,6320427673.0,2022-01-28 14:24:26
20075.0,F0201-0024,X,3.0,0.194,19.269,1000,9/5,DSLR-CMOS,20220128_142455_SHELL_M55_6320427673_X_3s_0.194A_19.269V.jpg,20220128_142455_SHELL_M55_6320427673,17.906246,0.0,0.0,0.0,,,,,,,,,,,,,,,,,,,,,,,,,,,,,,,,,,,,,,,,,,,,,,,,,,,,,,,,,,,,,,,,,,,,,,,,,,,,,,,,,,,,,,,,,,,,,,,,,,,,,,,,,,,,,,,,,,,,,,,,,,,,,,,,,,,,,,,,,,,,,,,,,,,,,6320427673.0,2022-01-28 14:24:55
20076.0,F0201-0024,X,3.0,0.296,19.831,1000,9/5,DSLR-CMOS,20220128_142524_SHELL_M55_6320427673_X_3s_0.296A_19.831V.jpg,20220128_142524_SHELL_M55_6320427673,15.8430559,0.0,0.0,0.0,,,,,,,,,,,,,,,,,,,,,,,,,,,,,,,,,,,,,,,,,,,,,,,,,,,,,,,,,,,,,,,,,,,,,,,,,,,,,,,,,,,,,,,,,,,,,,,,,,,,,,,,,,,,,,,,,,,,,,,,,,,,,,,,,,,,,,,,,,,,,,,,,,,,,6320427673.0,2022-01-28 14:25:24
20077.0,F0201-0024,X,1.0,1.392,22.363,1000,9/5,DSLR-CMOS,20220128_142552_SHELL_M55_6320427673_X_1s_1.392A_22.363V.jpg,20220128_142552_SHELL_M55_6320427673,3.7395137,0.0,0.0,0.0,,,,,,,,,,,,,,,,,,,,,,,,,,,,,,,,,,,,,,,,,,,,,,,,,,,,,,,,,,,,,,,,,,,,,,,,,,,,,,,,,,,,,,,,,,,,,,,,,,,,,,,,,,,,,,,,,,,,,,,,,,,,,,,,,,,,,,,,,,,,,,,,,,,,,6320427673.0,2022-01-28 14:25:52
20078.0,F0201-0024,X,1.0,2.394,23.648,1000,9/5,DSLR-CMOS,20220128_142615_SHELL_M55_6320427673_X_1s_2.394A_23.648V.jpg,20220128_142615_SHELL_M55_6320427673,2.7468273,0.0,0.0,0.0,,,,,,,,,,,,,,,,,,,,,,,,,,,,,,,,,,,,,,,,,,,,,,,,,,,,,,,,,,,,,,,,,,,,,,,,,,,,,,,,,,,,,,,,,,,,,,,,,,,,,,,,,,,,,,,,,,,,,,,,,,,,,,,,,,,,,,,,,,,,,,,,,,,,,6320427673.0,2022-01-28 14:26:15
20079.0,F0201-0024,X,1.0,3.392,24.689,1000,9/5,DSLR-CMOS,20220128_142638_SHELL_M55_6320427673_X_1s_3.392A_24.689V.jpg,20220128_142638_SHELL_M55_6320427673,1.4551521,0.0,0.0,0.0,,,,,,,,,,,,,,,,,,,,,,,,,,,,,,,,,,,,,,,,,,,,,,,,,,,,,,,,,,,,,,,,,,,,,,,,,,,,,,,,,,,,,,,,,,,,,,,,,,,,,,,,,,,,,,,,,,,,,,,,,,,,,,,,,,,,,,,,,,,,,,,,,,,,,6320427673.0,2022-01-28 14:26:38
,,,,,,,,,,20220129_080900_SHELL_M55_6320427695,,,,,20060.0,20220129_080834_6320427695_01,20220129_SHELL_M55,2022-01-29 08:09:00,20220129.0,080834,483.0,0.247326411,2.2,-0.6,0.0,60.0,440.0,18.0,0.0,1500.0,3000.0,5000.0,180000.0,24268.0,DJC,IVT20220129-SHELL_M55-20220129_080834_6320427695_X_01.txt,IVT20220129-SHELL_M55-20220129_080834_6320427695_X_01.mfr,3.101428,21.576134,2.816521,16.706596,47.054484,70.317853,11.129253,1703.772522,0.888192,0.029566,0.599337,0.02685,0.464072,0.01246,12.460143,4964.60382,2.588094,2.816521,16.706596,70.317853,47.054484,11.129253,0.888192,0.02685,0.464072,0.01246,12.460143,2.588094,5.067287,18.771837,49.272477,0.027865,0.519483,0.014475,81.689853,14.475232,0.946256,1.93e-12,2.3e-08,,,0.0,4110000000000000.0,3.426292,,1.175136,0.54034,1.698895,1310.301314,16.706596,2.085059,,,,,13.023664,0.363508,,,0.0,0.0,3.426292,,p-type,0.018,104.9,4228.0,36.0,1.0,25.0,1.0,Generalized,483.0,3.126237,0.247326,2.2,-0.6,1000.0,11.042473,1.66e-30,OFF,Center Point,3000000000000000.0,30.0,2000000000000000.0,4000000000000000.0,OFF,SunsVoc Rsh (Module),0.45,0.0,Thermocouple,2.0,10.0,-0.05,3.0108,0.01,A,0.0,1.0,0.0,0.0,Full IV,,1/29/2022 8:09,,FSEC_Shell-M55.mfi,,,,,,Sinton,,,F0201-0156,,,,,,,,,,,6320427695.0,2022-01-29 08:09:00
,,,,,,,,,,20220129_081000_SHELL_M55_6320427695,,,,,20061.0,20220129_080941_6320427695_02,20220129_SHELL_M55,2022-01-29 08:10:00,20220129.0,080941,483.0,0.247326411,2.2,-0.6,0.0,60.0,440.0,18.0,0.0,1500.0,3000.0,5000.0,180000.0,24269.0,DJC,IVT20220129-SHELL_M55-20220129_080941_6320427695_X_02.txt,IVT20220129-SHELL_M55-20220129_080941_6320427695_X_02.mfr,3.104392,21.569193,2.818159,16.703133,47.072078,70.299621,11.133415,1673.598897,0.890556,0.029594,0.599144,0.026865,0.463976,0.012465,12.464802,4876.68123,2.594981,2.818159,16.703133,70.299621,47.072078,11.133415,0.890556,0.026865,0.463976,0.012465,12.464802,2.594981,5.06049,18.893854,49.331928,0.027895,0.519404,0.014489,81.71593,14.489024,0.950583,1.92e-12,2.32e-08,,,0.0,4140000000000000.0,3.407395,,1.171727,0.541077,1.657791,1298.344947,16.703133,2.083702,,,,,13.06275,0.369798,,,0.0,0.0,3.407395,,p-type,0.018,104.9,4228.0,36.0,1.0,25.0,1.0,Generalized,483.0,3.089395,0.247326,2.2,-0.6,1000.0,11.035366,1.66e-30,OFF,Center Point,3000000000000000.0,30.0,2000000000000000.0,4000000000000000.0,OFF,SunsVoc Rsh (Module),0.45,0.0,Thermocouple,2.0,10.0,-0.05,3.0108,0.01,A,0.0,1.0,0.0,0.0,Full IV,,1/29/2022 8:10,,FSEC_Shell-M55.mfi,,,,,,Sinton,,,F0201-0156,,,,,,,,,,,6320427695.0,2022-01-29 08:10:00
,,,,,,,,,,20220129_081200_SHELL_M55_6320427695,,,,,20062.0,20220129_081055_6320427695_01,20220129_SHELL_M55,2022-01-29 08:12:00,20220129.0,081055,483.0,0.247326411,2.2,-0.6,0.0,60.0,440.0,18.0,0.0,3000.0,3000.0,15000.0,180000.0,24270.0,DJC,IVT20220129-SHELL_M55-20220129_081055_6320427695_X_01.txt,IVT20220129-SHELL_M55-20220129_081055_6320427695_X_01.mfr,3.105581,21.567465,2.824403,16.647584,47.019492,70.199813,11.120977,1675.135007,0.901938,0.029605,0.599096,0.026925,0.462433,0.012451,12.450877,4881.157285,2.628147,2.824403,16.647584,70.199813,47.019492,11.120977,0.901938,0.026925,0.462433,0.012451,12.450877,2.628147,4.963492,19.044011,90.281585,0.027907,0.519394,0.014495,81.723264,14.494715,0.95252,1.92e-12,2.32e-08,,,0.0,4200000000000000.0,3.36101,,1.162695,0.104213,1.699348,1219.294057,16.647584,2.015866,,,,,13.271338,0.368974,,,0.0,0.0,3.36101,,p-type,0.018,104.9,4228.0,36.0,1.0,25.0,1.0,Generalized,483.0,3.128175,0.247326,2.2,-0.6,1000.0,11.433213,1.66e-30,OFF,Center Point,3000000000000000.0,30.0,2000000000000000.0,4000000000000000.0,OFF,SunsVoc Rsh (Module),0.45,0.0,Thermocouple,2.0,10.0,-0.05,3.0108,0.01,A,0.0,1.0,0.0,0.0,Full IV,,1/29/2022 8:12,,FSEC_Shell-M55.mfi,,,,,,Sinton,,,F0201-0156,,,,,,,,,,,6320427695.0,2022-01-29 08:12:00
20350.0,F0201-0156,X,3.0,0.025,16.623,1000,9/5,DSLR-CMOS,20220129_081438_SHELL_M55_6320427695_X_3s_0.025A_16.623V.jpg,20220129_081438_SHELL_M55_6320427695,,,,,,,,,,,,,,,,,,,,,,,,,,,,,,,,,,,,,,,,,,,,,,,,,,,,,,,,,,,,,,,,,,,,,,,,,,,,,,,,,,,,,,,,,,,,,,,,,,,,,,,,,,,,,,,,,,,,,,,,,,,,,,,,,,,,,,,,,,,,,,,,,,,,,,,,,6320427695.0,2022-01-29 08:14:38
20351.0,F0201-0156,X,3.0,0.194,19.367,1000,9/5,DSLR-CMOS,20220129_081511_SHELL_M55_6320427695_X_3s_0.194A_19.367V.jpg,20220129_081511_SHELL_M55_6320427695,16.1784524,0.0,0.0,0.0,,,,,,,,,,,,,,,,,,,,,,,,,,,,,,,,,,,,,,,,,,,,,,,,,,,,,,,,,,,,,,,,,,,,,,,,,,,,,,,,,,,,,,,,,,,,,,,,,,,,,,,,,,,,,,,,,,,,,,,,,,,,,,,,,,,,,,,,,,,,,,,,,,,,,6320427695.0,2022-01-29 08:15:11
20352.0,F0201-0156,X,3.0,0.296,19.896,1000,9/5,DSLR-CMOS,20220129_081545_SHELL_M55_6320427695_X_3s_0.296A_19.896V.jpg,20220129_081545_SHELL_M55_6320427695,12.4428356,2.51e-05,0.0,0.0,,,,,,,,,,,,,,,,,,,,,,,,,,,,,,,,,,,,,,,,,,,,,,,,,,,,,,,,,,,,,,,,,,,,,,,,,,,,,,,,,,,,,,,,,,,,,,,,,,,,,,,,,,,,,,,,,,,,,,,,,,,,,,,,,,,,,,,,,,,,,,,,,,,,,6320427695.0,2022-01-29 08:15:45
20353.0,F0201-0156,X,1.0,1.392,22.114,1000,9/5,DSLR-CMOS,20220129_081619_SHELL_M55_6320427695_X_1s_1.392A_22.114V.jpg,20220129_081619_SHELL_M55_6320427695,3.8295006,0.0,0.0004569,0.0,,,,,,,,,,,,,,,,,,,,,,,,,,,,,,,,,,,,,,,,,,,,,,,,,,,,,,,,,,,,,,,,,,,,,,,,,,,,,,,,,,,,,,,,,,,,,,,,,,,,,,,,,,,,,,,,,,,,,,,,,,,,,,,,,,,,,,,,,,,,,,,,,,,,,6320427695.0,2022-01-29 08:16:19
20354.0,F0201-0156,X,1.0,2.394,23.156,1000,9/5,DSLR-CMOS,20220129_081647_SHELL_M55_6320427695_X_1s_2.394A_23.156V.jpg,20220129_081647_SHELL_M55_6320427695,2.8618623,0.0,0.0,0.0,,,,,,,,,,,,,,,,,,,,,,,,,,,,,,,,,,,,,,,,,,,,,,,,,,,,,,,,,,,,,,,,,,,,,,,,,,,,,,,,,,,,,,,,,,,,,,,,,,,,,,,,,,,,,,,,,,,,,,,,,,,,,,,,,,,,,,,,,,,,,,,,,,,,,6320427695.0,2022-01-29 08:16:47
20355.0,F0201-0156,X,1.0,3.392,23.755,1000,9/5,DSLR-CMOS,20220129_081931_SHELL_M55_6320427695_X_1s_3.392A_23.755V.jpg,20220129_081931_SHELL_M55_6320427695,0.8963776999999999,0.0,0.0,0.0,,,,,,,,,,,,,,,,,,,,,,,,,,,,,,,,,,,,,,,,,,,,,,,,,,,,,,,,,,,,,,,,,,,,,,,,,,,,,,,,,,,,,,,,,,,,,,,,,,,,,,,,,,,,,,,,,,,,,,,,,,,,,,,,,,,,,,,,,,,,,,,,,,,,,6320427695.0,2022-01-29 08:19:31
,,,,,,,,,,,,,,,,,,,,,,,,,,,,,,,,,,,,,,,,,,,,,,,,,,,,,,,,,,,,,,,,,,,,,,,,,,,,,,,,,,,,,,,,,,,,,,,,,,,,,,,,,,,,,,,,,,,,,,,,,,,,,,,,,,,,,,,,,,,,,,,,,,,,,,,,,20220131_173806_SHELL_M55_6320427695,2022-01-31 17:38:06,0.9826768211111112,0.0035796554916666,0.0404902308055555,0.0108366637,0.0462807614374444,0.0014150861819444,0.0019814151669444,0.0002423219159444,6320427695.0,2022-01-31 17:38:06
,,,,,,,,,,20220129_111900_SHELL_M55_6320427696,,,,,20096.0,20220129_111814_6320427696_01,20220129_SHELL_M55,2022-01-29 11:19:00,20220129.0,111814,483.0,0.247326411,2.2,-0.6,0.0,60.0,440.0,18.0,0.0,1500.0,3000.0,5000.0,180000.0,24304.0,DJC,IVT20220129-SHELL_M55-20220129_111814_6320427696_X_01.txt,IVT20220129-SHELL_M55-20220129_111814_6320427696_X_01.mfr,3.106911,21.57168,2.833953,16.916871,47.941611,71.531904,11.339075,1591.060808,0.793725,0.029618,0.599213,0.027016,0.469913,0.012695,12.695056,4636.174409,2.312827,2.833953,16.916871,71.531904,47.941611,11.339075,0.793725,0.027016,0.469913,0.012695,12.695056,2.312827,4.717556,20.94337,47.618509,0.027929,0.519381,0.014506,81.734295,14.505716,0.952377,1.95e-12,2.2e-08,,,0.0,4160000000000000.0,3.392233,,1.164899,0.542066,2.017356,1230.490241,16.916871,1.973174,,,,,11.736146,0.387723,,,0.0,0.0,3.392233,,p-type,0.018,104.9,4228.0,36.0,1.0,25.0,1.0,Generalized,483.0,2.783892,0.247326,2.2,-0.6,1000.0,10.319015,1.66e-30,OFF,Center Point,3000000000000000.0,30.0,2000000000000000.0,4000000000000000.0,OFF,SunsVoc Rsh (Module),0.45,0.0,Thermocouple,2.0,10.0,-0.05,3.0108,0.01,A,0.0,1.0,0.0,0.0,Full IV,,1/29/2022 11:19,,FSEC_Shell-M55.mfi,,,,,,Sinton,,,F0201-0116,,,,,,,,,,,6320427696.0,2022-01-29 11:19:00
