Repository: ucf-photovoltaics/darts_multimodal_deeplearning

File: M55/M55_universal.csv (part 16 of 32)
ulkSRH_AND_Jo_Power_Loss_(percent),Rs_Power_Loss_(percent),Rsh_Power_Loss_(percent),Richter_Limit_Efficiency_(percent),Delta_Power_per_(fA/cm2)_at_pVmp_(percent),Dark_Break_Interpolated,Calibration,Resistivity_(ohm-cm),Analysis_Resistivity_(ohm-cm),Sample_Type,Thickness_(cm),Cell_Area_(cm2),Total_Area_(cm2),Number_of_Cells_per_String,Number_of_Strings,Temperature_(C),Intensity_(suns),Analysis_Type,Nominal_Load_Voltage_(mV/cell),Rs_Modulation_Target_(ohm-cm2),Reference_Constant_(V/sun),Voltage_Temperature_Coefficient_(mV/C),Temperature_Offset_(C),Power_per_Sun_(W/m2),Conductivity_Modulation_(ohm-cm2/V),Auger_Coefficient,Band_Gap_Narrowing,Fit_Method,Carrier_Density_Center_Point_(cm-3),Percent_Fit,Lower_Bound_(cm-3),Upper_Bound_(cm-3),Rsh_Lifetime_Correction,Rsh_Measurement_Method,SunsVoc_Rsh_Voltage_(V),Do_Dark_Break_Measurement,Temperature_Measurement_Method,Number_of_dRsh_Points,dRsh_Output_Vlimit_(V),Current_Transfer,Voltage_Transfer,Temperature_Transfer,Final_Bin,Bin_Index,Do_Doping_Measurement,Doping_Sample_Time_(us),Doping_Measurement_Length_(us),Measurement_Type,Comments,Measurement_Date-Time_String,Software_Version,Recipe_Filename,Forward_Dark_IV_Interpolated?,Doping_Calibration_Factor_(V/sun),Vmp_Correction_Factor_(percent),Flash_1/e_Decay_Time_(ms),Missed_Flashes,Auger_Method,Photon_Recycling,Photon_Recycling_Equation,module_id,identifier_defect,Measurement_DateTime,square,ring,crack,bright_crack,hotspot,gridline_darkening,near_busbar,shattered,serial_number,datetime
,,,,,,,,,,20220129_112000_SHELL_M55_6320427696,,,,,20097.0,20220129_111918_6320427696_02,20220129_SHELL_M55,2022-01-29 11:20:00,20220129.0,111918,483.0,0.247326411,2.2,-0.6,0.0,60.0,440.0,18.0,0.0,1500.0,3000.0,5000.0,180000.0,24305.0,DJC,IVT20220129-SHELL_M55-20220129_111918_6320427696_X_02.txt,IVT20220129-SHELL_M55-20220129_111918_6320427696_X_02.mfr,3.10978,21.568444,2.836083,16.911755,47.963143,71.508742,11.344168,1584.924787,0.797281,0.029645,0.599123,0.027036,0.469771,0.012701,12.700758,4618.294725,2.323189,2.836083,16.911755,71.508742,47.963143,11.344168,0.797281,0.027036,0.469771,0.012701,12.700758,2.323189,4.765121,21.052739,47.673287,0.027951,0.519591,0.014523,81.768127,14.52294,0.957085,1.94e-12,2.19e-08,,,0.0,4270000000000000.0,3.304906,,1.16329,0.541879,1.970723,1209.513729,16.911755,1.935095,,,,,11.793491,0.389,,,0.0,0.0,3.304906,,p-type,0.018,104.9,4228.0,36.0,1.0,25.0,1.0,Generalized,483.0,2.819486,0.247326,2.2,-0.6,1000.0,10.783751,1.66e-30,OFF,Center Point,3000000000000000.0,30.0,2000000000000000.0,4000000000000000.0,OFF,SunsVoc Rsh (Module),0.45,0.0,Thermocouple,2.0,10.0,-0.05,3.0108,0.01,A,0.0,1.0,0.0,0.0,Full IV,,1/29/2022 11:20,,FSEC_Shell-M55.mfi,,,,,,Sinton,,,F0201-0116,,,,,,,,,,,6320427696.0,2022-01-29 11:20:00
,,,,,,,,,,20220129_112200_SHELL_M55_6320427696,,,,,20098.0,20220129_112031_6320427696_01,20220129_SHELL_M55,2022-01-29 11:22:00,20220129.0,112031,483.0,0.247326411,2.2,-0.6,0.0,60.0,440.0,18.0,0.0,3000.0,3000.0,15000.0,180000.0,24306.0,DJC,IVT20220129-SHELL_M55-20220129_112031_6320427696_X_01.txt,IVT20220129-SHELL_M55-20220129_112031_6320427696_X_01.mfr,3.111344,21.570071,2.842001,16.864375,47.928571,71.415888,11.335991,1593.923215,0.806245,0.02966,0.599169,0.027092,0.468455,0.012692,12.691603,4644.515146,2.349308,2.842001,16.864375,71.415888,47.928571,11.335991,0.806245,0.027092,0.468455,0.012692,12.691603,2.349308,4.557193,21.203369,90.264672,0.02797,0.519542,0.014531,81.768285,14.531369,0.957021,1.93e-12,2.2e-08,,,0.0,4120000000000000.0,3.424973,,1.164582,0.104942,1.962585,1082.766392,16.864375,1.970245,,,,,11.961691,0.386263,,,0.0,0.0,3.424973,,p-type,0.018,104.9,4228.0,36.0,1.0,25.0,1.0,Generalized,483.0,2.800048,0.247326,2.2,-0.6,1000.0,11.062298,1.66e-30,OFF,Center Point,3000000000000000.0,30.0,2000000000000000.0,4000000000000000.0,OFF,SunsVoc Rsh (Module),0.45,0.0,Thermocouple,2.0,10.0,-0.05,3.0108,0.01,A,0.0,1.0,0.0,0.0,Full IV,,1/29/2022 11:22,,FSEC_Shell-M55.mfi,,,,,,Sinton,,,F0201-0116,,,,,,,,,,,6320427696.0,2022-01-29 11:22:00
20422.0,F0201-0116,X,3.0,0.025,16.447,1000,9/5,DSLR-CMOS,20220129_112414_SHELL_M55_6320427696_X_3s_0.025A_16.447V.jpg,20220129_112414_SHELL_M55_6320427696,,,,,,,,,,,,,,,,,,,,,,,,,,,,,,,,,,,,,,,,,,,,,,,,,,,,,,,,,,,,,,,,,,,,,,,,,,,,,,,,,,,,,,,,,,,,,,,,,,,,,,,,,,,,,,,,,,,,,,,,,,,,,,,,,,,,,,,,,,,,,,,,,,,,,,,,,6320427696.0,2022-01-29 11:24:14
20423.0,F0201-0116,X,3.0,0.194,19.193,1000,9/5,DSLR-CMOS,20220129_112438_SHELL_M55_6320427696_X_3s_0.194A_19.193V.jpg,20220129_112438_SHELL_M55_6320427696,12.4967788,0.0,0.0,0.0,,,,,,,,,,,,,,,,,,,,,,,,,,,,,,,,,,,,,,,,,,,,,,,,,,,,,,,,,,,,,,,,,,,,,,,,,,,,,,,,,,,,,,,,,,,,,,,,,,,,,,,,,,,,,,,,,,,,,,,,,,,,,,,,,,,,,,,,,,,,,,,,,,,,,6320427696.0,2022-01-29 11:24:38
20424.0,F0201-0116,X,3.0,0.296,19.713,1000,9/5,DSLR-CMOS,20220129_112501_SHELL_M55_6320427696_X_3s_0.296A_19.713V.jpg,20220129_112501_SHELL_M55_6320427696,18.7891041,0.0,0.0,0.0,,,,,,,,,,,,,,,,,,,,,,,,,,,,,,,,,,,,,,,,,,,,,,,,,,,,,,,,,,,,,,,,,,,,,,,,,,,,,,,,,,,,,,,,,,,,,,,,,,,,,,,,,,,,,,,,,,,,,,,,,,,,,,,,,,,,,,,,,,,,,,,,,,,,,6320427696.0,2022-01-29 11:25:01
20425.0,F0201-0116,X,1.0,1.392,21.849,1000,9/5,DSLR-CMOS,20220129_112525_SHELL_M55_6320427696_X_1s_1.392A_21.849V.jpg,20220129_112525_SHELL_M55_6320427696,1.9874483,0.0,0.0,0.0,,,,,,,,,,,,,,,,,,,,,,,,,,,,,,,,,,,,,,,,,,,,,,,,,,,,,,,,,,,,,,,,,,,,,,,,,,,,,,,,,,,,,,,,,,,,,,,,,,,,,,,,,,,,,,,,,,,,,,,,,,,,,,,,,,,,,,,,,,,,,,,,,,,,,6320427696.0,2022-01-29 11:25:25
20426.0,F0201-0116,X,1.0,2.394,22.827,1000,9/5,DSLR-CMOS,20220129_112543_SHELL_M55_6320427696_X_1s_2.394A_22.827V.jpg,20220129_112543_SHELL_M55_6320427696,4.6110657,0.0,0.0,0.0,,,,,,,,,,,,,,,,,,,,,,,,,,,,,,,,,,,,,,,,,,,,,,,,,,,,,,,,,,,,,,,,,,,,,,,,,,,,,,,,,,,,,,,,,,,,,,,,,,,,,,,,,,,,,,,,,,,,,,,,,,,,,,,,,,,,,,,,,,,,,,,,,,,,,6320427696.0,2022-01-29 11:25:43
20427.0,F0201-0116,X,1.0,3.392,23.581,1000,9/5,DSLR-CMOS,20220129_112601_SHELL_M55_6320427696_X_1s_3.392A_23.581V.jpg,20220129_112601_SHELL_M55_6320427696,0.7765483,0.0,0.0,0.0,,,,,,,,,,,,,,,,,,,,,,,,,,,,,,,,,,,,,,,,,,,,,,,,,,,,,,,,,,,,,,,,,,,,,,,,,,,,,,,,,,,,,,,,,,,,,,,,,,,,,,,,,,,,,,,,,,,,,,,,,,,,,,,,,,,,,,,,,,,,,,,,,,,,,6320427696.0,2022-01-29 11:26:01
,,,,,,,,,,,,,,,,,,,,,,,,,,,,,,,,,,,,,,,,,,,,,,,,,,,,,,,,,,,,,,,,,,,,,,,,,,,,,,,,,,,,,,,,,,,,,,,,,,,,,,,,,,,,,,,,,,,,,,,,,,,,,,,,,,,,,,,,,,,,,,,,,,,,,,,,,20220202_102339_SHELL_M55_6320427696,2022-02-02 10:23:39,0.9775556552777778,0.0051357802361111,0.0562961248888888,0.0121834913302777,0.0468329673248888,0.0014641585519444,0.0018904792458333,0.0002629263726666,6320427696.0,2022-02-02 10:23:39
,,,,,,,,,,20220129_174400_SHELL_M55_6320427697,,,,,20174.0,20220129_174325_6320427697_01,20220129_SHELL_M55,2022-01-29 17:44:00,20220129.0,174325,483.0,0.247326411,2.2,-0.6,0.0,60.0,440.0,18.0,0.0,1500.0,3000.0,5000.0,180000.0,24382.0,DJC,IVT20220129-SHELL_M55-20220129_174325_6320427697_X_01.txt,IVT20220129-SHELL_M55-20220129_174325_6320427697_X_01.mfr,3.105973,21.587764,2.814246,16.487246,46.399167,69.199797,10.974259,1619.631635,0.976572,0.029609,0.59966,0.026828,0.457979,0.012287,12.286613,4719.426624,2.845623,2.814246,16.487246,69.199797,46.399167,10.974259,0.976572,0.026828,0.457979,0.012287,12.286613,2.845623,6.690862,21.782963,47.627989,0.027909,0.519509,0.014499,81.659113,14.498799,0.962883,1.92e-12,2.26e-08,,,0.0,4140000000000000.0,3.407364,,1.167128,0.539123,2.124517,1899.383233,16.487246,2.134977,,,,,14.287678,0.382376,,,0.0,0.0,3.407364,,p-type,0.018,104.9,4228.0,36.0,1.0,25.0,1.0,Generalized,483.0,5.196093,0.247326,2.2,-0.6,1000.0,13.929823,1.66e-30,OFF,Center Point,3000000000000000.0,30.0,2000000000000000.0,4000000000000000.0,OFF,SunsVoc Rsh (Module),0.45,0.0,Thermocouple,2.0,10.0,-0.05,3.0108,0.01,A,0.0,1.0,0.0,0.0,Full IV,,1/29/2022 17:44,,FSEC_Shell-M55.mfi,,,,,,Sinton,,,F0201-0133,,,,,,,,,,,6320427697.0,2022-01-29 17:44:00
,,,,,,,,,,20220129_174500_SHELL_M55_6320427697,,,,,20175.0,20220129_174429_6320427697_02,20220129_SHELL_M55,2022-01-29 17:45:00,20220129.0,174429,483.0,0.247326411,2.2,-0.6,0.0,60.0,440.0,18.0,0.0,1500.0,3000.0,5000.0,180000.0,24383.0,DJC,IVT20220129-SHELL_M55-20220129_174429_6320427697_X_02.txt,IVT20220129-SHELL_M55-20220129_174429_6320427697_X_02.mfr,3.107973,21.582404,2.817224,16.484999,46.441942,69.236215,10.984376,1633.368307,0.976224,0.029628,0.599511,0.026856,0.457917,0.012298,12.29794,4759.453762,2.844609,2.817224,16.484999,69.236215,46.441942,10.984376,0.976224,0.026856,0.457917,0.012298,12.29794,2.844609,6.663782,21.849028,47.558628,0.027924,0.519674,0.014512,81.698636,14.511552,0.965215,1.91e-12,2.27e-08,,,0.0,4410000000000000.0,3.207803,,1.161554,0.545079,1.994858,1817.987496,16.484999,2.00676,,,,,14.297938,0.37891,,,0.0,0.0,3.207803,,p-type,0.018,104.9,4228.0,36.0,1.0,25.0,1.0,Generalized,483.0,5.153379,0.247326,2.2,-0.6,1000.0,13.780572,1.66e-30,OFF,Center Point,3000000000000000.0,30.0,2000000000000000.0,4000000000000000.0,OFF,SunsVoc Rsh (Module),0.45,0.0,Thermocouple,2.0,10.0,-0.05,3.0108,0.01,A,0.0,1.0,0.0,0.0,Full IV,,1/29/2022 17:45,,FSEC_Shell-M55.mfi,,,,,,Sinton,,,F0201-0133,,,,,,,,,,,6320427697.0,2022-01-29 17:45:00
,,,,,,,,,,20220129_174700_SHELL_M55_6320427697,,,,,20176.0,20220129_174542_6320427697_01,20220129_SHELL_M55,2022-01-29 17:47:00,20220129.0,174542,483.0,0.247326411,2.2,-0.6,0.0,60.0,440.0,18.0,0.0,3000.0,3000.0,15000.0,180000.0,24384.0,DJC,IVT20220129-SHELL_M55-20220129_174542_6320427697_X_01.txt,IVT20220129-SHELL_M55-20220129_174542_6320427697_X_01.mfr,3.110041,21.576275,2.807747,16.479239,46.269525,68.952892,10.943596,1625.124487,0.996865,0.029648,0.599341,0.026766,0.457757,0.012252,12.252284,4735.432185,2.904753,2.807747,16.479239,68.952892,46.269525,10.943596,0.996865,0.026766,0.457757,0.012252,12.252284,2.904753,6.423734,21.935703,90.435021,0.02795,0.519539,0.014521,81.720623,14.52099,0.96633,1.91e-12,2.27e-08,,,0.0,4140000000000000.0,3.409665,,1.162409,0.105718,1.993847,1705.761991,16.479239,2.236229,,,,,14.518711,0.381429,,,0.0,0.0,3.409665,,p-type,0.018,104.9,4228.0,36.0,1.0,25.0,1.0,Generalized,483.0,5.17339,0.247326,2.2,-0.6,1000.0,13.998956,1.66e-30,OFF,Center Point,3000000000000000.0,30.0,2000000000000000.0,4000000000000000.0,OFF,SunsVoc Rsh (Module),0.45,0.0,Thermocouple,2.0,10.0,-0.05,3.0108,0.01,A,0.0,1.0,0.0,0.0,Full IV,,1/29/2022 17:47,,FSEC_Shell-M55.mfi,,,,,,Sinton,,,F0201-0133,,,,,,,,,,,6320427697.0,2022-01-29 17:47:00
20578.0,F0201-0133,X,3.0,0.025,16.363,1000,9/5,DSLR-CMOS,20220129_174857_SHELL_M55_6320427697_X_3s_0.025A_16.363V.jpg,20220129_174857_SHELL_M55_6320427697,,,,,,,,,,,,,,,,,,,,,,,,,,,,,,,,,,,,,,,,,,,,,,,,,,,,,,,,,,,,,,,,,,,,,,,,,,,,,,,,,,,,,,,,,,,,,,,,,,,,,,,,,,,,,,,,,,,,,,,,,,,,,,,,,,,,,,,,,,,,,,,,,,,,,,,,,6320427697.0,2022-01-29 17:48:57
20579.0,F0201-0133,X,3.0,0.194,19.172,1000,9/5,DSLR-CMOS,20220129_174918_SHELL_M55_6320427697_X_3s_0.194A_19.172V.jpg,20220129_174918_SHELL_M55_6320427697,14.631627,0.0,0.0,0.0,,,,,,,,,,,,,,,,,,,,,,,,,,,,,,,,,,,,,,,,,,,,,,,,,,,,,,,,,,,,,,,,,,,,,,,,,,,,,,,,,,,,,,,,,,,,,,,,,,,,,,,,,,,,,,,,,,,,,,,,,,,,,,,,,,,,,,,,,,,,,,,,,,,,,6320427697.0,2022-01-29 17:49:18
20580.0,F0201-0133,X,3.0,0.296,19.707,1000,9/5,DSLR-CMOS,20220129_174939_SHELL_M55_6320427697_X_3s_0.296A_19.707V.jpg,20220129_174939_SHELL_M55_6320427697,16.8552355,0.0,0.0,0.0,,,,,,,,,,,,,,,,,,,,,,,,,,,,,,,,,,,,,,,,,,,,,,,,,,,,,,,,,,,,,,,,,,,,,,,,,,,,,,,,,,,,,,,,,,,,,,,,,,,,,,,,,,,,,,,,,,,,,,,,,,,,,,,,,,,,,,,,,,,,,,,,,,,,,6320427697.0,2022-01-29 17:49:39
20581.0,F0201-0133,X,1.0,1.392,21.91,1000,9/5,DSLR-CMOS,20220129_175305_SHELL_M55_6320427697_X_1s_1.392A_21.910V.jpg,20220129_175305_SHELL_M55_6320427697,2.712551,0.0,0.0,0.0,,,,,,,,,,,,,,,,,,,,,,,,,,,,,,,,,,,,,,,,,,,,,,,,,,,,,,,,,,,,,,,,,,,,,,,,,,,,,,,,,,,,,,,,,,,,,,,,,,,,,,,,,,,,,,,,,,,,,,,,,,,,,,,,,,,,,,,,,,,,,,,,,,,,,6320427697.0,2022-01-29 17:53:05
20582.0,F0201-0133,X,1.0,2.394,23.002,1000,9/5,DSLR-CMOS,20220129_175321_SHELL_M55_6320427697_X_1s_2.394A_23.002V.jpg,20220129_175321_SHELL_M55_6320427697,4.206193,0.0,0.0,0.0,,,,,,,,,,,,,,,,,,,,,,,,,,,,,,,,,,,,,,,,,,,,,,,,,,,,,,,,,,,,,,,,,,,,,,,,,,,,,,,,,,,,,,,,,,,,,,,,,,,,,,,,,,,,,,,,,,,,,,,,,,,,,,,,,,,,,,,,,,,,,,,,,,,,,6320427697.0,2022-01-29 17:53:21
20583.0,F0201-0133,X,1.0,3.392,23.865,1000,9/5,DSLR-CMOS,20220129_175337_SHELL_M55_6320427697_X_1s_3.392A_23.865V.jpg,20220129_175337_SHELL_M55_6320427697,0.8159893,0.0,0.0,0.0,,,,,,,,,,,,,,,,,,,,,,,,,,,,,,,,,,,,,,,,,,,,,,,,,,,,,,,,,,,,,,,,,,,,,,,,,,,,,,,,,,,,,,,,,,,,,,,,,,,,,,,,,,,,,,,,,,,,,,,,,,,,,,,,,,,,,,,,,,,,,,,,,,,,,6320427697.0,2022-01-29 17:53:37
,,,,,,,,,,,,,,,,,,,,,,,,,,,,,,,,,,,,,,,,,,,,,,,,,,,,,,,,,,,,,,,,,,,,,,,,,,,,,,,,,,,,,,,,,,,,,,,,,,,,,,,,,,,,,,,,,,,,,,,,,,,,,,,,,,,,,,,,,,,,,,,,,,,,,,,,,20220202_104315_SHELL_M55_6320427697,2022-02-02 10:43:15,0.9807040002777776,0.002509529,0.0463777764888888,0.0079867150091666,0.0472228529019444,0.0009787389691666,0.0011921157788888,0.0002059152833055,6320427697.0,2022-02-02 10:43:15
,,,,,,,,,,20220129_124400_SHELL_M55_6320427699,,,,,20114.0,20220129_124358_6320427699_01,20220129_SHELL_M55,2022-01-29 12:44:00,20220129.0,124358,483.0,0.247326411,2.2,-0.6,0.0,60.0,440.0,18.0,0.0,1500.0,3000.0,5000.0,180000.0,24322.0,DJC,IVT20220129-SHELL_M55-20220129_124358_6320427699_X_01.txt,IVT20220129-SHELL_M55-20220129_124358_6320427699_X_01.mfr,3.143527,21.584316,2.839259,16.432194,46.655257,68.761462,11.034829,1762.770296,1.005302,0.029967,0.599564,0.027066,0.45645,0.012354,12.354427,5136.516779,2.929338,2.839259,16.432194,68.761462,46.655257,11.034829,1.005302,0.027066,0.45645,0.012354,12.354427,2.929338,5.60063,22.387081,47.586584,0.028276,0.519675,0.014694,81.784708,14.694324,0.940841,1.96e-12,2.12e-08,,,0.0,4130000000000000.0,3.411552,,1.1657,0.541603,2.279917,1483.183237,16.432194,2.257521,,,,,14.79953,0.348049,,,0.0,0.0,3.411552,,p-type,0.018,104.9,4228.0,36.0,1.0,25.0,1.0,Generalized,483.0,3.653152,0.247326,2.2,-0.6,1000.0,14.53261,1.66e-30,OFF,Center Point,3000000000000000.0,30.0,2000000000000000.0,4000000000000000.0,OFF,SunsVoc Rsh (Module),0.45,0.0,Thermocouple,2.0,10.0,-0.05,3.0108,0.01,A,0.0,1.0,0.0,0.0,Full IV,,1/29/2022 12:44,,FSEC_Shell-M55.mfi,,,,,,Sinton,,,F0201-0122,,,,,,,,,,,6320427699.0,2022-01-29 12:44:00
,,,,,,,,,,20220129_124600_SHELL_M55_6320427699,,,,,20115.0,20220129_124502_6320427699_02,20220129_SHELL_M55,2022-01-29 12:46:00,20220129.0,124502,483.0,0.247326411,2.2,-0.6,0.0,60.0,440.0,18.0,0.0,1500.0,3000.0,5000.0,180000.0,24323.0,DJC,IVT20220129-SHELL_M55-20220129_124502_6320427699_X_02.txt,IVT20220129-SHELL_M55-20220129_124502_6320427699_X_02.mfr,3.145213,21.574736,2.828324,16.497397,46.659985,68.762096,11.035947,1736.689786,1.00054,0.029983,0.599298,0.026962,0.458261,0.012356,12.355679,5060.521071,2.915462,2.828324,16.497397,68.762096,46.659985,11.035947,1.00054,0.026962,0.458261,0.012356,12.355679,2.915462,5.501936,22.398415,47.649783,0.028291,0.519643,0.014701,81.815714,14.701248,0.940929,1.96e-12,2.12e-08,,,0.0,4200000000000000.0,3.357712,,1.161693,0.543757,2.340434,1483.112048,16.497397,2.320297,,,,,14.641768,0.353833,,,0.0,0.0,3.357712,,p-type,0.018,104.9,4228.0,36.0,1.0,25.0,1.0,Generalized,483.0,3.668079,0.247326,2.2,-0.6,1000.0,14.283679,1.66e-30,OFF,Center Point,3000000000000000.0,30.0,2000000000000000.0,4000000000000000.0,OFF,SunsVoc Rsh (Module),0.45,0.0,Thermocouple,2.0,10.0,-0.05,3.0108,0.01,A,0.0,1.0,0.0,0.0,Full IV,,1/29/2022 12:46,,FSEC_Shell-M55.mfi,,,,,,Sinton,,,F0201-0122,,,,,,,,,,,6320427699.0,2022-01-29 12:46:00
,,,,,,,,,,20220129_124700_SHELL_M55_6320427699,,,,,20116.0,20220129_124615_6320427699_01,20220129_SHELL_M55,2022-01-29 12:47:00,20220129.0,124615,483.0,0.247326411,2.2,-0.6,0.0,60.0,440.0,18.0,0.0,3000.0,3000.0,15000.0,180000.0,24324.0,DJC,IVT20220129-SHELL_M55-20220129_124615_6320427699_X_01.txt,IVT20220129-SHELL_M55-20220129_124615_6320427699_X_01.mfr,3.147732,21.568079,2.822218,16.513119,46.603624,68.645251,11.022617,1691.25403,1.006153,0.030007,0.599113,0.026904,0.458698,0.012341,12.340754,4928.126327,2.931819,2.822218,16.513119,68.645251,46.603624,11.022617,1.006153,0.026904,0.458698,0.012341,12.340754,2.931819,5.448286,22.415815,87.020062,0.028312,0.519596,0.014711,81.829119,14.710894,0.94266,1.97e-12,2.12e-08,,,0.0,4240000000000000.0,3.32613,,1.156009,0.10607,2.362263,1367.941456,16.513119,2.361571,,,,,14.672806,0.363526,,,0.0,0.0,3.32613,,p-type,0.018,104.9,4228.0,36.0,1.0,25.0,1.0,Generalized,483.0,3.703379,0.247326,2.2,-0.6,1000.0,13.942362,1.66e-30,OFF,Center Point,3000000000000000.0,30.0,2000000000000000.0,4000000000000000.0,OFF,SunsVoc Rsh (Module),0.45,0.0,Thermocouple,2.0,10.0,-0.05,3.0108,0.01,A,0.0,1.0,0.0,0.0,Full IV,,1/29/2022 12:47,,FSEC_Shell-M55.mfi,,,,,,Sinton,,,F0201-0122,,,,,,,,,,,6320427699.0,2022-01-29 12:47:00
20458.0,F0201-0122,X,3.0,0.025,16.45,1000,9/5,DSLR-CMOS,20220129_124954_SHELL_M55_6320427699_X_3s_0.025A_16.450V.jpg,20220129_124954_SHELL_M55_6320427699,,,,,,,,,,,,,,,,,,,,,,,,,,,,,,,,,,,,,,,,,,,,,,,,,,,,,,,,,,,,,,,,,,,,,,,,,,,,,,,,,,,,,,,,,,,,,,,,,,,,,,,,,,,,,,,,,,,,,,,,,,,,,,,,,,,,,,,,,,,,,,,,,,,,,,,,,6320427699.0,2022-01-29 12:49:54
20459.0,F0201-0122,X,3.0,0.194,19.142,1000,9/5,DSLR-CMOS,20220129_125019_SHELL_M55_6320427699_X_3s_0.194A_19.142V.jpg,20220129_125019_SHELL_M55_6320427699,9.2614511,0.0,0.0,0.0,,,,,,,,,,,,,,,,,,,,,,,,,,,,,,,,,,,,,,,,,,,,,,,,,,,,,,,,,,,,,,,,,,,,,,,,,,,,,,,,,,,,,,,,,,,,,,,,,,,,,,,,,,,,,,,,,,,,,,,,,,,,,,,,,,,,,,,,,,,,,,,,,,,,,6320427699.0,2022-01-29 12:50:19
20460.0,F0201-0122,X,3.0,0.296,19.673,1000,9/5,DSLR-CMOS,20220129_125044_SHELL_M55_6320427699_X_3s_0.296A_19.673V.jpg,20220129_125044_SHELL_M55_6320427699,12.7100028,0.003081,0.0,0.0,,,,,,,,,,,,,,,,,,,,,,,,,,,,,,,,,,,,,,,,,,,,,,,,,,,,,,,,,,,,,,,,,,,,,,,,,,,,,,,,,,,,,,,,,,,,,,,,,,,,,,,,,,,,,,,,,,,,,,,,,,,,,,,,,,,,,,,,,,,,,,,,,,,,,6320427699.0,2022-01-29 12:50:44
20461.0,F0201-0122,X,1.0,1.392,21.942,1000,9/5,DSLR-CMOS,20220129_125108_SHELL_M55_6320427699_X_1s_1.392A_21.942V.jpg,20220129_125108_SHELL_M55_6320427699,4.3437633,0.0020204,0.0027527,0.0,,,,,,,,,,,,,,,,,,,,,,,,,,,,,,,,,,,,,,,,,,,,,,,,,,,,,,,,,,,,,,,,,,,,,,,,,,,,,,,,,,,,,,,,,,,,,,,,,,,,,,,,,,,,,,,,,,,,,,,,,,,,,,,,,,,,,,,,,,,,,,,,,,,,,6320427699.0,2022-01-29 12:51:08
20462.0,F0201-0122,X,1.0,2.394,23.021,1000,9/5,DSLR-CMOS,20220129_125127_SHELL_M55_6320427699_X_1s_2.394A_23.021V.jpg,20220129_125127_SHELL_M55_6320427699,3.8007611,0.0005076,0.0,0.0,,,,,,,,,,,,,,,,,,,,,,,,,,,,,,,,,,,,,,,,,,,,,,,,,,,,,,,,,,,,,,,,,,,,,,,,,,,,,,,,,,,,,,,,,,,,,,,,,,,,,,,,,,,,,,,,,,,,,,,,,,,,,,,,,,,,,,,,,,,,,,,,,,,,,6320427699.0,2022-01-29 12:51:27
20463.0,F0201-0122,X,1.0,3.392,23.867,1000,9/5,DSLR-CMOS,20220129_125145_SHELL_M55_6320427699_X_1s_3.392A_23.867V.jpg,20220129_125145_SHELL_M55_6320427699,0.79453,0.0,0.0,0.0,,,,,,,,,,,,,,,,,,,,,,,,,,,,,,,,,,,,,,,,,,,,,,,,,,,,,,,,,,,,,,,,,,,,,,,,,,,,,,,,,,,,,,,,,,,,,,,,,,,,,,,,,,,,,,,,,,,,,,,,,,,,,,,,,,,,,,,,,,,,,,,,,,,,,6320427699.0,2022-01-29 12:51:45
,,,,,,,,,,,,,,,,,,,,,,,,,,,,,,,,,,,,,,,,,,,,,,,,,,,,,,,,,,,,,,,,,,,,,,,,,,,,,,,,,,,,,,,,,,,,,,,,,,,,,,,,,,,,,,,,,,,,,,,,,,,,,,,,,,,,,,,,,,,,,,,,,,,,,,,,,20220202_101122_SHELL_M55_6320427699,2022-02-02 10:11:22,0.9726859230555556,0.0029849427888888,0.0545933872722222,0.0085350601272222,0.0546527552855277,0.0012487180797222,0.0012005553869444,0.0002146555916944,6320427699.0,2022-02-02 10:11:22
,,,,,,,,,,20220129_110600_SHELL_M55_6320427701,,,,,20093.0,20220129_110543_6320427701_01,20220129_SHELL_M55,2022-01-29 11:06:00,20220129.0,110543,483.0,0.247326411,2.2,-0.6,0.0,60.0,440.0,18.0,0.0,1500.0,3000.0,5000.0,180000.0,24301.0,DJC,IVT20220129-SHELL_M55-20220129_110543_6320427701_X_01.txt,IVT20220129-SHELL_M55-20220129_110543_6320427701_X_01.mfr,3.075023,21.520678,2.785937,16.548992,46.104453,69.66883,10.904554,1338.99336,0.934744,0.029314,0.597797,0.026558,0.459694,0.012209,12.208572,3901.677874,2.72374,2.785937,16.548992,69.66883,46.104453,10.904554,0.934744,0.026558,0.459694,0.012209,12.208572,2.72374,7.100537,20.884317,49.297681,0.027596,0.517626,0.014284,81.514027,14.284292,0.96403,2.03e-12,2.47e-08,,,0.0,4110000000000000.0,3.427309,,1.16779,0.542943,2.375885,1949.786893,16.548992,1.966143,,,,,13.596409,0.465171,,,0.0,0.0,3.427309,,p-type,0.018,104.9,4228.0,36.0,1.0,25.0,1.0,Generalized,483.0,5.027351,0.247326,2.2,-0.6,1000.0,17.857305,1.66e-30,OFF,Center Point,3000000000000000.0,30.0,2000000000000000.0,4000000000000000.0,OFF,SunsVoc Rsh (Module),0.45,0.0,Thermocouple,2.0,10.0,-0.05,3.0108,0.01,A,0.0,1.0,0.0,0.0,Full IV,,1/29/2022 11:06,,FSEC_Shell-M55.mfi,,,,,,Sinton,,,F0201-0113,,,,,,,,,,,6320427701.0,2022-01-29 11:06:00
,,,,,,,,,,20220129_110700_SHELL_M55_6320427701,,,,,20094.0,20220129_110650_6320427701_02,20220129_SHELL_M55,2022-01-29 11:07:00,20220129.0,110650,483.0,0.247326411,2.2,-0.6,0.0,60.0,440.0,18.0,0.0,1500.0,3000.0,5000.0,180000.0,24302.0,DJC,IVT20220129-SHELL_M55-20220129_110650_6320427701_X_02.txt,IVT20220129-SHELL_M55-20220129_110650_6320427701_X_02.mfr,3.078883,21.515032,2.78766,16.54776,46.129528,69.637597,10.910484,1358.15039,0.939328,0.029351,0.59764,0.026574,0.45966,0.012215,12.215212,3957.499331,2.737097,2.78766,16.54776,69.637597,46.129528,10.910484,0.939328,0.026574,0.45966,0.012215,12.215212,2.737097,6.730506,21.006355,47.626627,0.027635,0.517667,0.014306,81.556493,14.30592,0.963467,2.01e-12,2.49e-08,,,0.0,3920000000000000.0,3.586271,,1.16662,0.542208,2.410797,1820.992261,16.54776,2.088296,,,,,13.662149,0.45835,,,0.0,0.0,3.586271,,p-type,0.018,104.9,4228.0,36.0,1.0,25.0,1.0,Generalized,483.0,5.087266,0.247326,2.2,-0.6,1000.0,17.835206,1.66e-30,OFF,Center Point,3000000000000000.0,30.0,2000000000000000.0,4000000000000000.0,OFF,SunsVoc Rsh (Module),0.45,0.0,Thermocouple,2.0,10.0,-0.05,3.0108,0.01,A,0.0,1.0,0.0,0.0,Full IV,,1/29/2022 11:07,,FSEC_Shell-M55.mfi,,,,,,Sinton,,,F0201-0113,,,,,,,,,,,6320427701.0,2022-01-29 11:07:00
,,,,,,,,,,20220129_110900_SHELL_M55_6320427701,,,,,20095.0,20220129_110802_6320427701_01,20220129_SHELL_M55,2022-01-29 11:09:00,20220129.0,110802,483.0,0.247326411,2.2,-0.6,0.0,60.0,440.0,18.0,0.0,3000.0,3000.0,15000.0,180000.0,24303.0,DJC,IVT20220129-SHELL_M55-20220129_110802_6320427701_X_01.txt,IVT20220129-SHELL_M55-20220129_110802_6320427701_X_01.mfr,3.078398,21.516574,2.795372,16.442398,45.962624,69.391605,10.871008,1335.408707,0.964177,0.029346,0.597683,0.026648,0.456733,0.012171,12.171016,3891.232593,2.809504,2.795372,16.442398,69.391605,45.962624,10.871008,0.964177,0.026648,0.456733,0.012171,12.171016,2.809504,6.638595,21.159479,90.303858,0.02763,0.517716,0.014305,81.555958,14.304596,0.965791,2.01e-12,2.47e-08,,,0.0,3940000000000000.0,3.570061,,1.163828,0.105347,2.335453,1701.648364,16.442398,2.015861,,,,,14.083422,0.465532,,,0.0,0.0,3.570061,,p-type,0.018,104.9,4228.0,36.0,1.0,25.0,1.0,Generalized,483.0,5.026177,0.247326,2.2,-0.6,1000.0,16.711443,1.66e-30,OFF,Center Point,3000000000000000.0,30.0,2000000000000000.0,4000000000000000.0,OFF,SunsVoc Rsh (Module),0.45,0.0,Thermocouple,2.0,10.0,-0.05,3.0108,0.01,A,0.0,1.0,0.0,0.0,Full IV,,1/29/2022 11:09,,FSEC_Shell-M55.mfi,,,,,,Sinton,,,F0201-0113,,,,,,,,,,,6320427701.0,2022-01-29 11:09:00
20416.0,F0201-0113,X,3.0,0.025,16.282,1000,9/5,DSLR-CMOS,20220129_111145_SHELL_M55_6320427701_X_3s_0.025A_16.282V.jpg,20220129_111145_SHELL_M55_6320427701,,,,,,,,,,,,,,,,,,,,,,,,,,,,,,,,,,,,,,,,,,,,,,,,,,,,,,,,,,,,,,,,,,,,,,,,,,,,,,,,,,,,,,,,,,,,,,,,,,,,,,,,,,,,,,,,,,,,,,,,,,,,,,,,,,,,,,,,,,,,,,,,,,,,,,,,,6320427701.0,2022-01-29 11:11:45
20417.0,F0201-0113,X,3.0,0.195,19.143,1000,9/5,DSLR-CMOS,20220129_111209_SHELL_M55_6320427701_X_3s_0.195A_19.143V.jpg,20220129_111209_SHELL_M55_6320427701,8.5483665,0.0,0.0,0.0,,,,,,,,,,,,,,,,,,,,,,,,,,,,,,,,,,,,,,,,,,,,,,,,,,,,,,,,,,,,,,,,,,,,,,,,,,,,,,,,,,,,,,,,,,,,,,,,,,,,,,,,,,,,,,,,,,,,,,,,,,,,,,,,,,,,,,,,,,,,,,,,,,,,,6320427701.0,2022-01-29 11:12:09
20418.0,F0201-0113,X,3.0,0.296,19.674,1000,9/5,DSLR-CMOS,20220129_111232_SHELL_M55_6320427701_X_3s_0.296A_19.674V.jpg,20220129_111232_SHELL_M55_6320427701,14.0522386,0.0,0.0,0.0,,,,,,,,,,,,,,,,,,,,,,,,,,,,,,,,,,,,,,,,,,,,,,,,,,,,,,,,,,,,,,,,,,,,,,,,,,,,,,,,,,,,,,,,,,,,,,,,,,,,,,,,,,,,,,,,,,,,,,,,,,,,,,,,,,,,,,,,,,,,,,,,,,,,,6320427701.0,2022-01-29 11:12:32
20419.0,F0201-0113,X,1.0,1.392,21.858,1000,9/5,DSLR-CMOS,20220129_111256_SHELL_M55_6320427701_X_1s_1.392A_21.858V.jpg,20220129_111256_SHELL_M55_6320427701,4.8526403,0.0,0.0,0.0,,,,,,,,,,,,,,,,,,,,,,,,,,,,,,,,,,,,,,,,,,,,,,,,,,,,,,,,,,,,,,,,,,,,,,,,,,,,,,,,,,,,,,,,,,,,,,,,,,,,,,,,,,,,,,,,,,,,,,,,,,,,,,,,,,,,,,,,,,,,,,,,,,,,,6320427701.0,2022-01-29 11:12:56
20420.0,F0201-0113,X,1.0,2.394,22.859,1000,9/5,DSLR-CMOS,20220129_111314_SHELL_M55_6320427701_X_1s_2.394A_22.859V.jpg,20220129_111314_SHELL_M55_6320427701,3.9455262,0.0,0.0,0.0,,,,,,,,,,,,,,,,,,,,,,,,,,,,,,,,,,,,,,,,,,,,,,,,,,,,,,,,,,,,,,,,,,,,,,,,,,,,,,,,,,,,,,,,,,,,,,,,,,,,,,,,,,,,,,,,,,,,,,,,,,,,,,,,,,,,,,,,,,,,,,,,,,,,,6320427701.0,2022-01-29 11:13:14
20421.0,F0201-0113,X,1.0,3.392,23.631,1000,9/5,DSLR-CMOS,20220129_111332_SHELL_M55_6320427701_X_1s_3.392A_23.631V.jpg,20220129_111332_SHELL_M55_6320427701,0.9205748,0.0,0.0,0.0,,,,,,,,,,,,,,,,,,,,,,,,,,,,,,,,,,,,,,,,,,,,,,,,,,,,,,,,,,,,,,,,,,,,,,,,,,,,,,,,,,,,,,,,,,,,,,,,,,,,,,,,,,,,,,,,,,,,,,,,,,,,,,,,,,,,,,,,,,,,,,,,,,,,,6320427701.0,2022-01-29 11:13:32
,,,,,,,,,,,,,,,,,,,,,,,,,,,,,,,,,,,,,,,,,,,,,,,,,,,,,,,,,,,,,,,,,,,,,,,,,,,,,,,,,,,,,,,,,,,,,,,,,,,,,,,,,,,,,,,,,,,,,,,,,,,,,,,,,,,,,,,,,,,,,,,,,,,,,,,,,20220202_093420_SHELL_M55_6320427701,2022-02-02 09:34:20,0.9834592236111112,0.0024088406275,0.0622504083055555,0.0064992796733333,0.0494494613305555,0.0010006766233333,0.0013723542338888,0.0001730829015555,6320427701.0,2022-02-02 09:34:20
,,,,,,,,,,20220124_140800_SHELL_M55_6320427718,,,,,19949.0,20220124_140737_6320427718_01,20220124_SHELL_M55,2022-01-24 14:08:00,20220124.0,140737,483.0,0.247213904,2.2,-0.6,0.0,60.0,440.0,18.0,0.0,1500.0,3000.0,5000.0,180000.0,24156.0,DJC,IVT20220124-SHELL_M55-20220124_140737_6320427718_X_01.txt,IVT20220124-SHELL_M55-20220124_140737_6320427718_X_01.mfr,2.968865,21.55385,2.717988,16.933144,46.024083,71.923343,10.885545,1544.62859,0.779459,0.028302,0.598718,0.02591,0.470365,0.012187,12.18729,4500.876085,2.271256,2.717988,16.933144,71.923343,46.024083,10.885545,0.779459,0.02591,0.470365,0.012187,12.18729,2.271256,4.548929,22.824937,47.741901,0.026654,0.51782,0.013802,81.453667,13.802188,0.972393,1.89e-12,2.48e-08,,,0.0,4270000000000000.0,3.307375,,1.169078,0.541893,2.142709,1117.065112,16.933144,1.700412,,,,,11.120055,0.415451,,,0.0,1.0,3.307375,,p-type,0.018,104.9,4228.0,36.0,1.0,25.0,1.0,Generalized,483.0,2.371947,0.247214,2.2,-0.6,1000.0,7.214669,1.66e-30,OFF,Center Point,3000000000000000.0,30.0,2000000000000000.0,4000000000000000.0,OFF,SunsVoc Rsh (Module),0.45,0.0,Thermocouple,2.0,10.0,-0.05,3.0108,0.01,A,0.0,1.0,0.0,0.0,Full IV,,1/24/2022 14:08,,FSEC_Shell-M55.mfi,,,,,,Sinton,,,F0201-0003,,,,,,,,,,,6320427718.0,2022-01-24 14:08:00
,,,,,,,,,,20220124_140900_SHELL_M55_6320427718,,,,,19950.0,20220124_140842_6320427718_02,20220124_SHELL_M55,2022-01-24 14:09:00,20220124.0,140842,483.0,0.247213904,2.2,-0.6,0.0,60.0,440.0,18.0,0.0,1500.0,3000.0,5000.0,180000.0,24157.0,DJC,IVT20220124-SHELL_M55-20220124_140842_6320427718_X_02.txt,IVT20220124-SHELL_M55-20220124_140842_6320427718_X_02.mfr,2.972231,21.5498,2.719559,16.928766,46.038786,71.878342,10.889022,1509.661356,0.784415,0.028334,0.598606,0.025925,0.470244,0.012191,12.191184,4398.98545,2.285698,2.719559,16.928766,71.878342,46.038786,10.889022,0.784415,0.025925,0.470244,0.012191,12.191184,2.285698,4.54859,22.86506,47.248901,0.026685,0.517896,0.01382,81.482424,13.820118,0.975665,1.89e-12,2.49e-08,,,1.358936,,,,1.169553,0.544976,2.091516,1064.856421,16.928766,,,,,8.59595,11.191167,0.424822,,,0.0,1.0,0.305639,,p-type,0.018,104.9,4228.0,36.0,1.0,25.0,1.0,Generalized,483.0,2.385223,0.247214,2.2,-0.6,1000.0,7.563989,1.66e-30,OFF,Center Point,3000000000000000.0,30.0,2000000000000000.0,4000000000000000.0,OFF,SunsVoc Rsh (Module),0.45,0.0,Thermocouple,2.0,10.0,-0.05,3.0108,0.01,A,0.0,1.0,0.0,0.0,Full IV,,1/24/2022 14:09,,FSEC_Shell-M55.mfi,,,,,,Sinton,,,F0201-0003,,,,,,,,,,,6320427718.0,2022-01-24 14:09:00
,,,,,,,,,,20220124_141100_SHELL_M55_6320427718,,,,,19951.0,20220124_140954_6320427718_01,20220124_SHELL_M55,2022-01-24 14:11:00,20220124.0,140954,483.0,0.247213904,2.2,-0.6,0.0,60.0,440.0,18.0,0.0,3000.0,3000.0,15000.0,180000.0,24158.0,DJC,IVT20220124-SHELL_M55-20220124_140954_6320427718_X_01.txt,IVT20220124-SHELL_M55-20220124_140954_6320427718_X_01.mfr,2.973461,21.548655,2.724366,16.892556,46.021499,71.825456,10.884933,1533.869002,0.790146,0.028346,0.598574,0.025971,0.469238,0.012187,12.186606,4469.523842,2.302397,2.724366,16.892556,71.825456,46.021499,10.884933,0.790146,0.025971,0.469238,0.012187,12.186606,2.302397,4.426512,22.920605,87.187109,0.026695,0.517926,0.013826,81.487202,13.825912,0.97672,1.89e-12,2.5e-08,,,0.0,4340000000000000.0,3.257351,,1.162664,0.106572,2.012193,1009.618529,16.892556,1.662434,,,,,11.302827,0.417576,,,0.0,1.0,3.257351,,p-type,0.018,104.9,4228.0,36.0,1.0,25.0,1.0,Generalized,483.0,2.423741,0.247214,2.2,-0.6,1000.0,7.565029,1.66e-30,OFF,Center Point,3000000000000000.0,30.0,2000000000000000.0,4000000000000000.0,OFF,SunsVoc Rsh (Module),0.45,0.0,Thermocouple,2.0,10.0,-0.05,3.0108,0.01,A,0.0,1.0,0.0,0.0,Full IV,,1/24/2022 14:11,,FSEC_Shell-M55.mfi,,,,,,Sinton,,,F0201-0003,,,,,,,,,,,6320427718.0,2022-01-24 14:11:00
,,,,,,,,,,,,,,,,,,,,,,,,,,,,,,,,,,,,,,,,,,,,,,,,,,,,,,,,,,,,,,,,,,,,,,,,,,,,,,,,,,,,,,,,,,,,,,,,,,,,,,,,,,,,,,,,,,,,,,,,,,,,,,,,,,,,,,,,,,,,,,,,,,,,,,,,,20220124_150914_SHELL_M55_6320427718,2022-01-24 15:09:14,0.9776439691666666,0.0066658299069444,0.0591479343055555,0.0141141465783333,0.0292098554685,0.0016437155672222,0.0022062308163888,0.0003594960396111,6320427718.0,2022-01-24 15:09:14
19996.0,F0201-0003,X,3.0,0.025,16.348,1000,9/5,DSLR-CMOS,20220128_125957_SHELL_M55_6320427718_X_3s_0.025A_16.348V.jpg,20220128_125957_SHELL_M55_6320427718,,,,,,,,,,,,,,,,,,,,,,,,,,,,,,,,,,,,,,,,,,,,,,,,,,,,,,,,,,,,,,,,,,,,,,,,,,,,,,,,,,,,,,,,,,,,,,,,,,,,,,,,,,,,,,,,,,,,,,,,,,,,,,,,,,,,,,,,,,,,,,,,,,,,,,,,,6320427718.0,2022-01-28 12:59:57
19997.0,F0201-0003,X,3.0,0.194,19.125,1000,9/5,DSLR-CMOS,20220128_130026_SHELL_M55_6320427718_X_3s_0.194A_19.125V.jpg,20220128_130026_SHELL_M55_6320427718,8.1807044,0.0,0.0,0.0,,,,,,,,,,,,,,,,,,,,,,,,,,,,,,,,,,,,,,,,,,,,,,,,,,,,,,,,,,,,,,,,,,,,,,,,,,,,,,,,,,,,,,,,,,,,,,,,,,,,,,,,,,,,,,,,,,,,,,,,,,,,,,,,,,,,,,,,,,,,,,,,,,,,,6320427718.0,2022-01-28 13:00:26
19998.0,F0201-0003,X,3.0,0.296,19.654,1000,9/5,DSLR-CMOS,20220128_130055_SHELL_M55_6320427718_X_3s_0.296A_19.654V.jpg,20220128_130055_SHELL_M55_6320427718,3.1031102,0.0,0.0,0.0,,,,,,,,,,,,,,,,,,,,,,,,,,,,,,,,,,,,,,,,,,,,,,,,,,,,,,,,,,,,,,,,,,,,,,,,,,,,,,,,,,,,,,,,,,,,,,,,,,,,,,,,,,,,,,,,,,,,,,,,,,,,,,,,,,,,,,,,,,,,,,,,,,,,,6320427718.0,2022-01-28 13:00:55
19999.0,F0201-0003,X,1.0,1.392,21.845,1000,9/5,DSLR-CMOS,20220128_130123_SHELL_M55_6320427718_X_1s_1.392A_21.845V.jpg,20220128_130123_SHELL_M55_6320427718,4.3647497,0.0,0.0,0.0,,,,,,,,,,,,,,,,,,,,,,,,,,,,,,,,,,,,,,,,,,,,,,,,,,,,,,,,,,,,,,,,,,,,,,,,,,,,,,,,,,,,,,,,,,,,,,,,,,,,,,,,,,,,,,,,,,,,,,,,,,,,,,,,,,,,,,,,,,,,,,,,,,,,,6320427718.0,2022-01-28 13:01:23
20000.0,F0201-0003,X,1.0,2.394,22.861,1000,9/5,DSLR-CMOS,20220128_130146_SHELL_M55_6320427718_X_1s_2.394A_22.861V.jpg,20220128_130146_SHELL_M55_6320427718,4.7391624,0.0,0.0,0.0,,,,,,,,,,,,,,,,,,,,,,,,,,,,,,,,,,,,,,,,,,,,,,,,,,,,,,,,,,,,,,,,,,,,,,,,,,,,,,,,,,,,,,,,,,,,,,,,,,,,,,,,,,,,,,,,,,,,,,,,,,,,,,,,,,,,,,,,,,,,,,,,,,,,,6320427718.0,2022-01-28 13:01:46
20001.0,F0201-0003,X,1.0,3.392,23.649,1000,9/5,DSLR-CMOS,20220128_130209_SHELL_M55_6320427718_X_1s_3.392A_23.649V.jpg,20220128_130209_SHELL_M55_6320427718,0.5868122,0.0,0.0,0.0,,,,,,,,,,,,,,,,,,,,,,,,,,,,,,,,,,,,,,,,,,,,,,,,,,,,,,,,,,,,,,,,,,,,,,,,,,,,,,,,,,,,,,,,,,,,,,,,,,,,,,,,,,,,,,,,,,,,,,,,,,,,,,,,,,,,,,,,,,,,,,,,,,,,,6320427718.0,2022-01-28 13:02:09
,,,,,,,,,,20220124_132500_SHELL_M55_6320427719,,,,,19943.0,20220124_132458_6320427719_01,20220124_SHELL_M55,2022-01-24 13:25:00,20220124.0,132458,483.0,0.247213904,2.2,-0.6,0.0,60.0,440.0,18.0,0.0,1500.0,3000.0,5000.0,180000.0,24150.0,DJC,IVT20220124-SHELL_M55-20220124_132458_6320427719_X_01.txt,IVT20220124-SHELL_M55-20220124_132458_6320427719_X_01.mfr,3.018799,21.527423,2.742272,16.645536,45.646583,70.239597,10.796259,1449.579487,0.910174,0.028778,0.597984,0.026142,0.462376,0.012087,12.087327,4223.913561,2.652147,2.742272,16.645536,70.239597,45.646583,10.796259,0.910174,0.026142,0.462376,0.012087,12.087327,2.652147,6.479362,22.645466,47.686305,0.027117,0.517692,0.014038,81.57688,14.038327,0.956825,2.01e-12,2.23e-08,,,0.0,4050000000000000.0,3.476301,,1.174783,0.54507,2.078655,1742.027742,16.645536,1.970054,,,,,13.039459,0.437421,,,0.0,1.0,3.476301,,p-type,0.018,104.9,4228.0,36.0,1.0,25.0,1.0,Generalized,483.0,4.587087,0.247214,2.2,-0.6,1000.0,15.648217,1.66e-30,OFF,Center Point,3000000000000000.0,30.0,2000000000000000.0,4000000000000000.0,OFF,SunsVoc Rsh (Module),0.45,0.0,Thermocouple,2.0,10.0,-0.05,3.0108,0.01,A,0.0,1.0,0.0,0.0,Full IV,,1/24/2022 13:25,,FSEC_Shell-M55.mfi,,,,,,Sinton,,,F0201-0005,,,,,,,,,,,6320427719.0,2022-01-24 13:25:00
,,,,,,,,,,20220124_132700_SHELL_M55_6320427719,,,,,19944.0,20220124_132603_6320427719_02,20220124_SHELL_M55,2022-01-24 13:27:00,20220124.0,132603,483.0,0.247213904,2.2,-0.6,0.0,60.0,440.0,18.0,0.0,1500.0,3000.0,5000.0,180000.0,24151.0,DJC,IVT20220124-SHELL_M55-20220124_132603_6320427719_X_02.txt,IVT20220124-SHELL_M55-20220124_132603_6320427719_X_02.mfr,3.020148,21.522633,2.741911,16.650503,45.654195,70.235569,10.798059,1409.846176,0.91221,0.028791,0.597851,0.026138,0.462514,0.012089,12.089343,4108.135109,2.658077,2.741911,16.650503,70.235569,45.654195,10.798059,0.91221,0.026138,0.462514,0.012089,12.089343,2.658077,6.4474,22.702964,47.764773,0.027129,0.517807,0.014047,81.611758,14.047477,0.959909,1.99e-12,2.24e-08,,,0.0,4070000000000000.0,3.460569,,1.16587,0.545559,2.105379,1703.205984,16.650503,1.982561,,,,,13.059923,0.449788,,,0.0,1.0,3.460569,,p-type,0.018,104.9,4228.0,36.0,1.0,25.0,1.0,Generalized,483.0,4.56827,0.247214,2.2,-0.6,1000.0,15.947659,1.66e-30,OFF,Center Point,3000000000000000.0,30.0,2000000000000000.0,4000000000000000.0,OFF,SunsVoc Rsh (Module),0.45,0.0,Thermocouple,2.0,10.0,-0.05,3.0108,0.01,A,0.0,1.0,0.0,0.0,Full IV,,1/24/2022 13:27,,FSEC_Shell-M55.mfi,,,,,,Sinton,,,F0201-0005,,,,,,,,,,,6320427719.0,2022-01-24 13:27:00
,,,,,,,,,,20220124_132800_SHELL_M55_6320427719,,,,,19945.0,20220124_132715_6320427719_01,20220124_SHELL_M55,2022-01-24 13:28:00,20220124.0,132715,483.0,0.247213904,2.2,-0.6,0.0,60.0,440.0,18.0,0.0,3000.0,3000.0,15000.0,180000.0,24152.0,DJC,IVT20220124-SHELL_M55-20220124_132715_6320427719_X_01.txt,IVT20220124-SHELL_M55-20220124_132715_6320427719_X_01.mfr,3.021596,21.522218,2.741,16.603474,45.510122,69.981719,10.763983,1402.378221,0.934082,0.028805,0.597839,0.02613,0.461208,0.012051,12.051192,4086.374317,2.721812,2.741,16.603474,69.981719,45.510122,10.763983,0.934082,0.02613,0.461208,0.012051,12.051192,2.721812,6.336529,22.791177,87.123651,0.02715,0.51774,0.014056,81.626471,14.056475,0.957173,1.99e-12,2.23e-08,,,0.0,3910000000000000.0,3.601431,,1.165665,0.106294,2.129184,1624.449074,16.603474,2.091684,,,,,13.360193,0.452251,,,0.0,1.0,3.601431,,p-type,0.018,104.9,4228.0,36.0,1.0,25.0,1.0,Generalized,483.0,4.559443,0.247214,2.2,-0.6,1000.0,15.769676,1.66e-30,OFF,Center Point,3000000000000000.0,30.0,2000000000000000.0,4000000000000000.0,OFF,SunsVoc Rsh (Module),0.45,0.0,Thermocouple,2.0,10.0,-0.05,3.0108,0.01,A,0.0,1.0,0.0,0.0,Full IV,,1/24/2022 13:28,,FSEC_Shell-M55.mfi,,,,,,Sinton,,,F0201-0005,,,,,,,,,,,6320427719.0,2022-01-24 13:28:00
,,,,,,,,,,,,,,,,,,,,,,,,,,,,,,,,,,,,,,,,,,,,,,,,,,,,,,,,,,,,,,,,,,,,,,,,,,,,,,,,,,,,,,,,,,,,,,,,,,,,,,,,,,,,,,,,,,,,,,,,,,,,,,,,,,,,,,,,,,,,,,,,,,,,,,,,,20220124_160036_SHELL_M55_6320427719,2022-01-24 16:00:36,0.9708479172222222,0.0073481041416666,0.0898634412472222,0.0109962838877777,0.0588728939562777,0.0017660478325,0.0026852597372222,0.0002329889414722,6320427719.0,2022-01-24 16:00:36
19984.0,F0201-0005,X,3.0,0.025,16.323,1000,9/5,DSLR-CMOS,20220128_125118_SHELL_M55_6320427719_X_3s_0.025A_16.323V.jpg,20220128_125118_SHELL_M55_6320427719,,,,,,,,,,,,,,,,,,,,,,,,,,,,,,,,,,,,,,,,,,,,,,,,,,,,,,,,,,,,,,,,,,,,,,,,,,,,,,,,,,,,,,,,,,,,,,,,,,,,,,,,,,,,,,,,,,,,,,,,,,,,,,,,,,,,,,,,,,,,,,,,,,,,,,,,,6320427719.0,2022-01-28 12:51:18
19985.0,F0201-0005,X,3.0,0.195,19.131,1000,9/5,DSLR-CMOS,20220128_125147_SHELL_M55_6320427719_X_3s_0.195A_19.131V.jpg,20220128_125147_SHELL_M55_6320427719,5.8732577,0.0,0.0,0.0,,,,,,,,,,,,,,,,,,,,,,,,,,,,,,,,,,,,,,,,,,,,,,,,,,,,,,,,,,,,,,,,,,,,,,,,,,,,,,,,,,,,,,,,,,,,,,,,,,,,,,,,,,,,,,,,,,,,,,,,,,,,,,,,,,,,,,,,,,,,,,,,,,,,,6320427719.0,2022-01-28 12:51:47
19986.0,F0201-0005,X,3.0,0.296,19.658,1000,9/5,DSLR-CMOS,20220128_125216_SHELL_M55_6320427719_X_3s_0.296A_19.658V.jpg,20220128_125216_SHELL_M55_6320427719,7.44802,0.009976,0.0,0.0,,,,,,,,,,,,,,,,,,,,,,,,,,,,,,,,,,,,,,,,,,,,,,,,,,,,,,,,,,,,,,,,,,,,,,,,,,,,,,,,,,,,,,,,,,,,,,,,,,,,,,,,,,,,,,,,,,,,,,,,,,,,,,,,,,,,,,,,,,,,,,,,,,,,,6320427719.0,2022-01-28 12:52:16
19987.0,F0201-0005,X,1.0,1.392,21.849,1000,9/5,DSLR-CMOS,20220128_125245_SHELL_M55_6320427719_X_1s_1.392A_21.849V.jpg,20220128_125245_SHELL_M55_6320427719,2.2046651,5.08e-05,0.0019038,0.0,,,,,,,,,,,,,,,,,,,,,,,,,,,,,,,,,,,,,,,,,,,,,,,,,,,,,,,,,,,,,,,,,,,,,,,,,,,,,,,,,,,,,,,,,,,,,,,,,,,,,,,,,,,,,,,,,,,,,,,,,,,,,,,,,,,,,,,,,,,,,,,,,,,,,6320427719.0,2022-01-28 12:52:45
19988.0,F0201-0005,X,1.0,2.394,22.867,1000,9/5,DSLR-CMOS,20220128_125308_SHELL_M55_6320427719_X_1s_2.394A_22.867V.jpg,20220128_125308_SHELL_M55_6320427719,5.0724873,0.0,0.0,0.0,,,,,,,,,,,,,,,,,,,,,,,,,,,,,,,,,,,,,,,,,,,,,,,,,,,,,,,,,,,,,,,,,,,,,,,,,,,,,,,,,,,,,,,,,,,,,,,,,,,,,,,,,,,,,,,,,,,,,,,,,,,,,,,,,,,,,,,,,,,,,,,,,,,,,6320427719.0,2022-01-28 12:53:08
19989.0,F0201-0005,X,1.0,3.392,23.66,1000,9/5,DSLR-CMOS,20220128_125331_SHELL_M55_6320427719_X_1s_3.392A_23.660V.jpg,20220128_125331_SHELL_M55_6320427719,0.791929,0.0,0.0,0.0,,,,,,,,,,,,,,,,,,,,,,,,,,,,,,,,,,,,,,,,,,,,,,,,,,,,,,,,,,,,,,,,,,,,,,,,,,,,,,,,,,,,,,,,,,,,,,,,,,,,,,,,,,,,,,,,,,,,,,,,,,,,,,,,,,,,,,,,,,,,,,,,,,,,,6320427719.0,2022-01-28 12:53:31
,,,,,,,,,,20220121_094700_SHELL_M55_6320427720,,,,,19898.0,20220121_094643_6320427720_01,20220121_SHELL_M55,2022-01-21 09:47:00,20220121.0,094643,483.0,0.247009972,2.2,-0.6,0.0,60.0,440.0,18.0,0.0,1500.0,3000.0,5000.0,180000.0,24101.0,DJC,IVT20220121-SHELL_M55-20220121_094643_6320427720_X_01.txt,IVT20220121-SHELL_M55-20220121_094643_6320427720_X_01.mfr,3.004273,21.533267,2.720283,16.547415,45.013648,69.581683,10.646558,1156.11693,0.962539,0.028639,0.598146,0.025932,0.45965,0.01192,11.919725,3368.796276,2.80473,2.720283,16.547415,69.581683,45.013648,10.646558,0.962539,0.025932,0.45965,0.01192,11.919725,2.80473,5.874792,21.793087,47.588135,0.026934,0.518066,0.013953,81.453187,13.953378,0.957798,1.83e-12,3e-08,,,0.0,4090000000000000.0,3.449113,,1.167466,0.540317,1.947305,1500.500828,16.547415,2.005938,,,,,13.661721,0.551805,,,0.0,1.0,3.449113,,p-type,0.018,104.9,4228.0,36.0,1.0,25.0,1.0,Generalized,483.0,3.776367,0.24701,2.2,-0.6,1000.0,13.874692,1.66e-30,OFF,Center Point,3000000000000000.0,30.0,2000000000000000.0,4000000000000000.0,OFF,SunsVoc Rsh (Module),0.45,0.0,Thermocouple,2.0,10.0,-0.05,3.0108,0.01,A,0.0,1.0,0.0,0.0,Full IV,,1/21/2022 9:47,,FSEC_Shell-M55.mfi,,,,,,Sinton,,,F0201-0031,,,,,,,,,,,6320427720.0,2022-01-21 09:47:00
,,,,,,,,,,20220121_094800_SHELL_M55_6320427720,,,,,19899.0,20220121_094747_6320427720_02,20220121_SHELL_M55,2022-01-21 09:48:00,20220121.0,094747,483.0,0.247009972,2.2,-0.6,0.0,60.0,440.0,18.0,0.0,1500.0,3000.0,5000.0,180000.0,24102.0,DJC,IVT20220121-SHELL_M55-20220121_094747_6320427720_X_02.txt,IVT20220121-SHELL_M55-20220121_094747_6320427720_X_02.mfr,3.005909,21.526801,2.724741,16.532862,45.047762,69.617413,10.654627,1152.264021,0.962689,0.028655,0.597967,0.025975,0.459246,0.011929,11.928758,3357.569328,2.805169,2.724741,16.532862,69.617413,45.047762,10.654627,0.962689,0.025975,0.459246,0.011929,11.928758,2.805169,5.87636,21.833591,47.662881,0.02694,0.518254,0.013962,81.483695,13.962014,0.95913,1.82e-12,3.02e-08,,,0.0,3930000000000000.0,3.584404,,1.173374,0.544999,1.932615,1503.365715,16.532862,2.064192,,,,,13.69329,0.553064,,,0.0,1.0,3.584404,,p-type,0.018,104.9,4228.0,36.0,1.0,25.0,1.0,Generalized,483.0,3.742266,0.24701,2.2,-0.6,1000.0,13.584362,1.66e-30,OFF,Center Point,3000000000000000.0,30.0,2000000000000000.0,4000000000000000.0,OFF,SunsVoc Rsh (Module),0.45,0.0,Thermocouple,2.0,10.0,-0.05,3.0108,0.01,A,0.0,1.0,0.0,0.0,Full IV,,1/21/2022 9:48,,FSEC_Shell-M55.mfi,,,,,,Sinton,,,F0201-0031,,,,,,,,,,,6320427720.0,2022-01-21 09:48:00
