Repository: ucf-photovoltaics/darts_multimodal_deeplearning

File: M55/M55_universal.csv (part 20 of 32)
ulkSRH_AND_Jo_Power_Loss_(percent),Rs_Power_Loss_(percent),Rsh_Power_Loss_(percent),Richter_Limit_Efficiency_(percent),Delta_Power_per_(fA/cm2)_at_pVmp_(percent),Dark_Break_Interpolated,Calibration,Resistivity_(ohm-cm),Analysis_Resistivity_(ohm-cm),Sample_Type,Thickness_(cm),Cell_Area_(cm2),Total_Area_(cm2),Number_of_Cells_per_String,Number_of_Strings,Temperature_(C),Intensity_(suns),Analysis_Type,Nominal_Load_Voltage_(mV/cell),Rs_Modulation_Target_(ohm-cm2),Reference_Constant_(V/sun),Voltage_Temperature_Coefficient_(mV/C),Temperature_Offset_(C),Power_per_Sun_(W/m2),Conductivity_Modulation_(ohm-cm2/V),Auger_Coefficient,Band_Gap_Narrowing,Fit_Method,Carrier_Density_Center_Point_(cm-3),Percent_Fit,Lower_Bound_(cm-3),Upper_Bound_(cm-3),Rsh_Lifetime_Correction,Rsh_Measurement_Method,SunsVoc_Rsh_Voltage_(V),Do_Dark_Break_Measurement,Temperature_Measurement_Method,Number_of_dRsh_Points,dRsh_Output_Vlimit_(V),Current_Transfer,Voltage_Transfer,Temperature_Transfer,Final_Bin,Bin_Index,Do_Doping_Measurement,Doping_Sample_Time_(us),Doping_Measurement_Length_(us),Measurement_Type,Comments,Measurement_Date-Time_String,Software_Version,Recipe_Filename,Forward_Dark_IV_Interpolated?,Doping_Calibration_Factor_(V/sun),Vmp_Correction_Factor_(percent),Flash_1/e_Decay_Time_(ms),Missed_Flashes,Auger_Method,Photon_Recycling,Photon_Recycling_Equation,module_id,identifier_defect,Measurement_DateTime,square,ring,crack,bright_crack,hotspot,gridline_darkening,near_busbar,shattered,serial_number,datetime
,,,,,,,,,,20220125_090300_SHELL_M55_6330430948,,,,,19955.0,20220125_090216_6330430948_01,20220125_SHELL_M55,2022-01-25 09:03:00,20220125.0,090216,483.0,0.247213904,2.2,-0.6,0.0,60.0,440.0,18.0,0.0,1500.0,3000.0,5000.0,180000.0,24162.0,DJC,IVT20220125-SHELL_M55-20220125_090216_6330430948_X_01.txt,IVT20220125-SHELL_M55-20220125_090216_6330430948_X_01.mfr,3.211447,21.59134,2.455475,15.200677,37.324882,53.829215,8.828023,1644.130657,2.036924,0.030614,0.599759,0.023408,0.422241,0.009884,9.88372,4790.814053,5.935369,2.455475,15.200677,53.829215,37.324882,8.828023,2.036924,0.023408,0.422241,0.009884,9.88372,5.935369,9.803716,21.325833,49.33423,0.028895,0.51999,0.015025,81.829627,15.024948,0.94908,2.01e-12,1.99e-08,,,0.0,3890000000000000.0,3.615662,,1.183238,0.542543,1.840492,3613.479311,15.200677,6.330047,,,,,24.757663,0.382616,,,0.0,1.0,3.615662,,p-type,0.018,104.9,4228.0,36.0,1.0,25.0,1.0,Generalized,483.0,12.806987,0.247214,2.2,-0.6,1000.0,46.371183,1.66e-30,OFF,Center Point,3000000000000000.0,30.0,2000000000000000.0,4000000000000000.0,OFF,SunsVoc Rsh (Module),0.45,0.0,Thermocouple,2.0,10.0,-0.05,3.0108,0.01,A,0.0,1.0,0.0,0.0,Full IV,,1/25/2022 9:03,,FSEC_Shell-M55.mfi,,,,,,Sinton,,,F0201-0021,,,,,,,,,,,6330430948.0,2022-01-25 09:03:00
,,,,,,,,,,20220125_090400_SHELL_M55_6330430948,,,,,19956.0,20220125_090323_6330430948_02,20220125_SHELL_M55,2022-01-25 09:04:00,20220125.0,090323,483.0,0.247213904,2.2,-0.6,0.0,60.0,440.0,18.0,0.0,1500.0,3000.0,5000.0,180000.0,24163.0,DJC,IVT20220125-SHELL_M55-20220125_090323_6330430948_X_02.txt,IVT20220125-SHELL_M55-20220125_090323_6330430948_X_02.mfr,3.203851,21.584397,2.453646,15.202839,37.302378,53.941658,8.822701,1650.821727,2.036116,0.030542,0.599567,0.02339,0.422301,0.009878,9.877761,4810.311088,5.933017,2.453646,15.202839,53.941658,37.302378,8.822701,2.036116,0.02339,0.422301,0.009878,9.877761,5.933017,9.687625,21.412954,49.307648,0.028819,0.520144,0.01499,81.859993,14.990149,0.951063,2e-12,1.98e-08,,,0.0,4150000000000000.0,3.40151,,1.167078,0.540841,1.871322,3561.234304,15.202839,5.939439,,,,,24.733752,0.381902,,,0.0,1.0,3.40151,,p-type,0.018,104.9,4228.0,36.0,1.0,25.0,1.0,Generalized,483.0,12.589894,0.247214,2.2,-0.6,1000.0,45.215767,1.66e-30,OFF,Center Point,3000000000000000.0,30.0,2000000000000000.0,4000000000000000.0,OFF,SunsVoc Rsh (Module),0.45,0.0,Thermocouple,2.0,10.0,-0.05,3.0108,0.01,A,0.0,1.0,0.0,0.0,Full IV,,1/25/2022 9:04,,FSEC_Shell-M55.mfi,,,,,,Sinton,,,F0201-0021,,,,,,,,,,,6330430948.0,2022-01-25 09:04:00
,,,,,,,,,,20220125_090600_SHELL_M55_6330430948,,,,,19957.0,20220125_090437_6330430948_01,20220125_SHELL_M55,2022-01-25 09:06:00,20220125.0,090437,483.0,0.247213904,2.2,-0.6,0.0,60.0,440.0,18.0,0.0,3000.0,3000.0,15000.0,180000.0,24164.0,DJC,IVT20220125-SHELL_M55-20220125_090437_6330430948_X_01.txt,IVT20220125-SHELL_M55-20220125_090437_6330430948_X_01.mfr,3.174055,21.581963,2.407883,15.20429,36.61015,53.443653,8.658976,1702.160741,2.08598,0.030258,0.599499,0.022954,0.422341,0.009694,9.694458,4959.90727,6.078314,2.407883,15.20429,53.443653,36.61015,8.658976,2.08598,0.022954,0.422341,0.009694,9.694458,6.078314,10.117106,21.532585,93.880566,0.028558,0.520019,0.014851,81.868848,14.850671,0.952285,1.98e-12,1.98e-08,,,0.0,4200000000000000.0,3.356436,,1.161301,0.1043,1.932155,3253.119977,15.20429,6.039575,,,,,24.832027,0.374385,,,0.0,1.0,3.356436,,p-type,0.018,104.9,4228.0,36.0,1.0,25.0,1.0,Generalized,483.0,12.239658,0.247214,2.2,-0.6,1000.0,55.322112,1.66e-30,OFF,Center Point,3000000000000000.0,30.0,2000000000000000.0,4000000000000000.0,OFF,SunsVoc Rsh (Module),0.45,0.0,Thermocouple,2.0,10.0,-0.05,3.0108,0.01,A,0.0,1.0,0.0,0.0,Full IV,,1/25/2022 9:06,,FSEC_Shell-M55.mfi,,,,,,Sinton,,,F0201-0021,,,,,,,,,,,6330430948.0,2022-01-25 09:06:00
,,,,,,,,,,,,,,,,,,,,,,,,,,,,,,,,,,,,,,,,,,,,,,,,,,,,,,,,,,,,,,,,,,,,,,,,,,,,,,,,,,,,,,,,,,,,,,,,,,,,,,,,,,,,,,,,,,,,,,,,,,,,,,,,,,,,,,,,,,,,,,,,,,,,,,,,,20220126_101710_SHELL_M55_6330430948,2022-01-26 10:17:10,0.9898266216666668,0.0031182280225,0.0515590123611111,0.0086096867833333,0.0280447400597222,0.0010498340177777,0.0028847111530555,0.0002188940413888,6330430948.0,2022-01-26 10:17:10
20134.0,F0201-0021,X,3.0,0.025,16.563,1000,9/5,DSLR-CMOS,20220128_154141_SHELL_M55_6330430948_X_3s_0.025A_16.563V.jpg,20220128_154141_SHELL_M55_6330430948,,,,,,,,,,,,,,,,,,,,,,,,,,,,,,,,,,,,,,,,,,,,,,,,,,,,,,,,,,,,,,,,,,,,,,,,,,,,,,,,,,,,,,,,,,,,,,,,,,,,,,,,,,,,,,,,,,,,,,,,,,,,,,,,,,,,,,,,,,,,,,,,,,,,,,,,,6330430948.0,2022-01-28 15:41:41
20135.0,F0201-0021,X,3.0,0.194,19.447,1000,9/5,DSLR-CMOS,20220128_154210_SHELL_M55_6330430948_X_3s_0.194A_19.447V.jpg,20220128_154210_SHELL_M55_6330430948,16.7394292,0.0,0.0,0.0,,,,,,,,,,,,,,,,,,,,,,,,,,,,,,,,,,,,,,,,,,,,,,,,,,,,,,,,,,,,,,,,,,,,,,,,,,,,,,,,,,,,,,,,,,,,,,,,,,,,,,,,,,,,,,,,,,,,,,,,,,,,,,,,,,,,,,,,,,,,,,,,,,,,,6330430948.0,2022-01-28 15:42:10
20136.0,F0201-0021,X,3.0,0.296,20.075,1000,9/5,DSLR-CMOS,20220128_154239_SHELL_M55_6330430948_X_3s_0.296A_20.075V.jpg,20220128_154239_SHELL_M55_6330430948,13.6846726,0.001288,0.0,0.0,,,,,,,,,,,,,,,,,,,,,,,,,,,,,,,,,,,,,,,,,,,,,,,,,,,,,,,,,,,,,,,,,,,,,,,,,,,,,,,,,,,,,,,,,,,,,,,,,,,,,,,,,,,,,,,,,,,,,,,,,,,,,,,,,,,,,,,,,,,,,,,,,,,,,6330430948.0,2022-01-28 15:42:39
20137.0,F0201-0021,X,1.0,1.392,23.267,1000,9/5,DSLR-CMOS,20220128_154308_SHELL_M55_6330430948_X_1s_1.392A_23.267V.jpg,20220128_154308_SHELL_M55_6330430948,4.2237246,0.0,0.0,0.0,,,,,,,,,,,,,,,,,,,,,,,,,,,,,,,,,,,,,,,,,,,,,,,,,,,,,,,,,,,,,,,,,,,,,,,,,,,,,,,,,,,,,,,,,,,,,,,,,,,,,,,,,,,,,,,,,,,,,,,,,,,,,,,,,,,,,,,,,,,,,,,,,,,,,6330430948.0,2022-01-28 15:43:08
20138.0,F0201-0021,X,1.0,2.394,25.126,1000,9/5,DSLR-CMOS,20220128_154331_SHELL_M55_6330430948_X_1s_2.394A_25.126V.jpg,20220128_154331_SHELL_M55_6330430948,1.7747921,0.0,0.0,0.0,,,,,,,,,,,,,,,,,,,,,,,,,,,,,,,,,,,,,,,,,,,,,,,,,,,,,,,,,,,,,,,,,,,,,,,,,,,,,,,,,,,,,,,,,,,,,,,,,,,,,,,,,,,,,,,,,,,,,,,,,,,,,,,,,,,,,,,,,,,,,,,,,,,,,6330430948.0,2022-01-28 15:43:31
20139.0,F0201-0021,X,1.0,3.392,27.03,1000,9/5,DSLR-CMOS,20220128_154354_SHELL_M55_6330430948_X_1s_3.392A_27.030V.jpg,20220128_154354_SHELL_M55_6330430948,1.5457868,0.0,0.0,0.0,,,,,,,,,,,,,,,,,,,,,,,,,,,,,,,,,,,,,,,,,,,,,,,,,,,,,,,,,,,,,,,,,,,,,,,,,,,,,,,,,,,,,,,,,,,,,,,,,,,,,,,,,,,,,,,,,,,,,,,,,,,,,,,,,,,,,,,,,,,,,,,,,,,,,6330430948.0,2022-01-28 15:43:54
,,,,,,,,,,20220119_144500_SHELL_M55_6330430949,,,,,19859.0,20220119_144416_6330430949_01,20220119_SHELL_M55,2022-01-19 14:45:00,20220119.0,144416,483.0,0.247409,2.2,-0.6,0.0,60.0,440.0,18.0,0.0,1500.0,3000.0,5000.0,180000.0,24070.0,DJC,IVT20220119-SHELL_M55-20220119_144416_6330430949_X_01.txt,IVT20220119-SHELL_M55-20220119_144416_6330430949_X_01.mfr,3.009001,21.561654,2.657699,15.146639,40.25521,62.046557,9.5211,1609.349984,1.614365,0.028684,0.598935,0.025336,0.42074,0.01066,10.659679,4689.467035,4.70408,2.657699,15.146639,62.046557,40.25521,9.5211,1.614365,0.025336,0.42074,0.01066,10.659679,4.70408,7.260335,21.669385,49.226141,0.02704,0.518614,0.014023,81.624624,14.023216,0.95709,1.92e-12,2.23e-08,,,15.843652,5420000000000000.0,2.629047,,1.170864,0.54449,2.070983,1911.751354,15.146639,2.03197,,,,11.54446,22.073708,0.401383,,,0.0,0.0,2.629047,,p-type,0.018,104.9,4228.0,36.0,1.0,25.0,1.0,Generalized,483.0,5.331857,0.247409,2.2,-0.6,1000.0,20.204148,1.66e-30,OFF,Center Point,3000000000000000.0,30.0,2000000000000000.0,4000000000000000.0,OFF,SunsVoc Rsh (Module),0.45,0.0,Thermocouple,2.0,10.0,-0.05,3.0108,0.01,A,0.0,1.0,0.0,0.0,Full IV,,1/19/2022 14:45,,FSEC_Shell-M55.mfi,,,,,,Sinton,,,F0201-0035,,,,,,,,,,,6330430949.0,2022-01-19 14:45:00
,,,,,,,,,,20220119_144600_SHELL_M55_6330430949,,,,,19860.0,20220119_144522_6330430949_02,20220119_SHELL_M55,2022-01-19 14:46:00,20220119.0,144522,483.0,0.247409,2.2,-0.6,0.0,60.0,440.0,18.0,0.0,1500.0,3000.0,5000.0,180000.0,24071.0,DJC,IVT20220119-SHELL_M55-20220119_144522_6330430949_X_02.txt,IVT20220119-SHELL_M55-20220119_144522_6330430949_X_02.mfr,3.010763,21.5561,2.65873,15.137637,40.246892,62.013406,9.519132,1595.594714,1.618682,0.028701,0.598781,0.025345,0.42049,0.010657,10.657476,4649.385707,4.716661,2.65873,15.137637,62.013406,40.246892,9.519132,1.618682,0.025345,0.42049,0.010657,10.657476,4.716661,7.573098,21.73896,49.253869,0.027052,0.518772,0.014034,81.660071,14.033905,0.95829,1.91e-12,2.25e-08,,,15.559088,5500000000000000.0,2.590373,,1.164943,0.544252,2.287944,1865.685516,15.137637,2.010094,,,,11.621234,22.136611,0.404693,,,0.0,0.0,2.590373,,p-type,0.018,104.9,4228.0,36.0,1.0,25.0,1.0,Generalized,483.0,5.403899,0.247409,2.2,-0.6,1000.0,20.751089,1.66e-30,OFF,Center Point,3000000000000000.0,30.0,2000000000000000.0,4000000000000000.0,OFF,SunsVoc Rsh (Module),0.45,0.0,Thermocouple,2.0,10.0,-0.05,3.0108,0.01,A,0.0,1.0,0.0,0.0,Full IV,,1/19/2022 14:46,,FSEC_Shell-M55.mfi,,,,,,Sinton,,,F0201-0035,,,,,,,,,,,6330430949.0,2022-01-19 14:46:00
,,,,,,,,,,20220119_144700_SHELL_M55_6330430949,,,,,19861.0,20220119_144636_6330430949_01,20220119_SHELL_M55,2022-01-19 14:47:00,20220119.0,144636,483.0,0.247409,2.2,-0.6,0.0,60.0,440.0,18.0,0.0,1500.0,3000.0,5000.0,180000.0,24072.0,DJC,IVT20220119-SHELL_M55-20220119_144636_6330430949_X_01.txt,IVT20220119-SHELL_M55-20220119_144636_6330430949_X_01.mfr,3.011019,21.553949,2.662375,15.143723,40.318268,62.124312,9.536014,1581.070444,1.610058,0.028704,0.598721,0.02538,0.420659,0.010676,10.676376,4607.063599,4.69153,2.662375,15.143723,62.124312,40.318268,9.536014,1.610058,0.02538,0.420659,0.010676,10.676376,4.69153,7.64862,21.807819,49.2267,0.027054,0.518758,0.014035,81.665794,14.034679,0.95745,1.9e-12,2.26e-08,,,15.316316,5470000000000000.0,2.605193,,0.98353,0.435059,2.352063,1852.285112,15.143723,1.998252,,,,11.734883,22.061305,0.408145,,,0.0,0.0,2.605193,,p-type,0.018,104.9,4228.0,36.0,1.0,25.0,1.0,Generalized,483.0,5.382889,0.247409,2.2,-0.6,1000.0,18.084547,1.66e-30,OFF,Center Point,3000000000000000.0,30.0,2000000000000000.0,4000000000000000.0,OFF,SunsVoc Rsh (Module),0.45,0.0,Thermocouple,2.0,10.0,-0.05,3.0108,0.01,A,0.0,1.0,0.0,0.0,Full IV,,1/19/2022 14:47,,FSEC_Shell-M55.mfi,,,,,,Sinton,,,F0201-0035,,,,,,,,,,,6330430949.0,2022-01-19 14:47:00
,,,,,,,,,,,,,,,,,,,,,,,,,,,,,,,,,,,,,,,,,,,,,,,,,,,,,,,,,,,,,,,,,,,,,,,,,,,,,,,,,,,,,,,,,,,,,,,,,,,,,,,,,,,,,,,,,,,,,,,,,,,,,,,,,,,,,,,,,,,,,,,,,,,,,,,,,20220126_102338_SHELL_M55_6330430949,2022-01-26 10:23:38,0.9882449755555556,0.0036038100375,0.0462078925,0.0082356717166666,0.0251494560778888,0.0013223223072222,0.0021447692330555,0.0002286498979444,6330430949.0,2022-01-26 10:23:38
,,,,,,,,,,,,,,,,,,,,,,,,,,,,,,,,,,,,,,,,,,,,,,,,,,,,,,,,,,,,,,,,,,,,,,,,,,,,,,,,,,,,,,,,,,,,,,,,,,,,,,,,,,,,,,,,,,,,,,,,,,,,,,,,,,,,,,,,,,,,,,,,,,,,,,,,,20220126_102355_SHELL_M55_6330430949,2022-01-26 10:23:55,0.9895947391666668,0.0038886645622222,0.04801125575,0.0089668996083333,0.020981568565,0.0017378509394444,0.0027951568308333,0.0002410221419444,6330430949.0,2022-01-26 10:23:55
20212.0,F0201-0035,X,3.0,0.025,16.435,1000,9/5,DSLR-CMOS,20220128_165621_SHELL_M55_6330430949_X_3s_0.025A_16.435V.jpg,20220128_165621_SHELL_M55_6330430949,,,,,,,,,,,,,,,,,,,,,,,,,,,,,,,,,,,,,,,,,,,,,,,,,,,,,,,,,,,,,,,,,,,,,,,,,,,,,,,,,,,,,,,,,,,,,,,,,,,,,,,,,,,,,,,,,,,,,,,,,,,,,,,,,,,,,,,,,,,,,,,,,,,,,,,,,6330430949.0,2022-01-28 16:56:21
20213.0,F0201-0035,X,3.0,0.194,19.312,1000,9/5,DSLR-CMOS,20220128_165649_SHELL_M55_6330430949_X_3s_0.194A_19.312V.jpg,20220128_165649_SHELL_M55_6330430949,13.0308264,0.0,0.0,0.0,,,,,,,,,,,,,,,,,,,,,,,,,,,,,,,,,,,,,,,,,,,,,,,,,,,,,,,,,,,,,,,,,,,,,,,,,,,,,,,,,,,,,,,,,,,,,,,,,,,,,,,,,,,,,,,,,,,,,,,,,,,,,,,,,,,,,,,,,,,,,,,,,,,,,6330430949.0,2022-01-28 16:56:49
20214.0,F0201-0035,X,3.0,0.296,19.9,1000,9/5,DSLR-CMOS,20220128_165718_SHELL_M55_6330430949_X_3s_0.296A_19.900V.jpg,20220128_165718_SHELL_M55_6330430949,14.6605056,0.0,0.0,0.0,,,,,,,,,,,,,,,,,,,,,,,,,,,,,,,,,,,,,,,,,,,,,,,,,,,,,,,,,,,,,,,,,,,,,,,,,,,,,,,,,,,,,,,,,,,,,,,,,,,,,,,,,,,,,,,,,,,,,,,,,,,,,,,,,,,,,,,,,,,,,,,,,,,,,6330430949.0,2022-01-28 16:57:18
20215.0,F0201-0035,X,1.0,1.392,22.636,1000,9/5,DSLR-CMOS,20220128_165747_SHELL_M55_6330430949_X_1s_1.392A_22.636V.jpg,20220128_165747_SHELL_M55_6330430949,4.1473215,0.0,0.0,0.0,,,,,,,,,,,,,,,,,,,,,,,,,,,,,,,,,,,,,,,,,,,,,,,,,,,,,,,,,,,,,,,,,,,,,,,,,,,,,,,,,,,,,,,,,,,,,,,,,,,,,,,,,,,,,,,,,,,,,,,,,,,,,,,,,,,,,,,,,,,,,,,,,,,,,6330430949.0,2022-01-28 16:57:47
20216.0,F0201-0035,X,1.0,2.394,24.078,1000,9/5,DSLR-CMOS,20220128_165810_SHELL_M55_6330430949_X_1s_2.394A_24.078V.jpg,20220128_165810_SHELL_M55_6330430949,3.5992623,0.0,0.0,0.0,,,,,,,,,,,,,,,,,,,,,,,,,,,,,,,,,,,,,,,,,,,,,,,,,,,,,,,,,,,,,,,,,,,,,,,,,,,,,,,,,,,,,,,,,,,,,,,,,,,,,,,,,,,,,,,,,,,,,,,,,,,,,,,,,,,,,,,,,,,,,,,,,,,,,6330430949.0,2022-01-28 16:58:10
20217.0,F0201-0035,X,1.0,3.392,25.275,1000,9/5,DSLR-CMOS,20220128_165833_SHELL_M55_6330430949_X_1s_3.392A_25.275V.jpg,20220128_165833_SHELL_M55_6330430949,2.0565447,0.0,0.0,0.0,,,,,,,,,,,,,,,,,,,,,,,,,,,,,,,,,,,,,,,,,,,,,,,,,,,,,,,,,,,,,,,,,,,,,,,,,,,,,,,,,,,,,,,,,,,,,,,,,,,,,,,,,,,,,,,,,,,,,,,,,,,,,,,,,,,,,,,,,,,,,,,,,,,,,6330430949.0,2022-01-28 16:58:33
,,,,,,,,,,,,,,,,,,,,,,,,,,,,,,,,,,,,,,,,,,,,,,,,,,,,,,,,,,,,,,,,,,,,,,,,,,,,,,,,,,,,,,,,,,,,,,,,,,,,,,,,,,,,,,,,,,,,,,,,,,,,,,,,,,,,,,,,,,,,,,,,,,,,,,,,,20220114_163046_SHELL_M55_6330430950,2022-01-14 16:30:46,0.965556161111111,0.0049378127888888,0.026802374875,0.0088928353444444,0.0548543059663888,0.0012561541077777,0.0008049852555555,0.0003064667422222,6330430950.0,2022-01-14 16:30:46
,,,,,,,,,,20220114_163900_SHELL_M55_6330430950,,,,,19687.0,20220114_163849_6330430950_01,20220114_SHELL_M55,2022-01-14 16:39:00,20220114.0,163849,483.0,0.247409,2.2,-0.6,0.0,60.0,440.0,18.0,0.0,1500.0,3000.0,5000.0,180000.0,23895.0,DJC,IVT20220114-SHELL_M55-20220114_163849_6330430950_X_01.txt,IVT20220114-SHELL_M55-20220114_163849_6330430950_X_01.mfr,3.043905,21.527405,2.680701,15.508898,41.574724,63.446351,9.833189,1295.57175,1.468315,0.029017,0.597983,0.025555,0.430803,0.011009,11.009089,3775.152128,4.278508,2.680701,15.508898,63.446351,41.574724,9.833189,1.468315,0.025555,0.430803,0.011009,11.009089,4.278508,7.305934,21.813951,48.950746,0.027346,0.518384,0.014176,81.697259,14.175952,0.945631,2e-12,2.08e-08,,,219.42454,,,,1.167239,0.539246,1.514134,1908.1432,15.508898,,,,,12.220327,20.242284,0.493078,,,0.0,0.0,133.51092,,p-type,0.018,104.9,4228.0,36.0,1.0,25.0,1.0,Generalized,483.0,5.806021,0.247409,2.2,-0.6,1000.0,22.209741,1.66e-30,OFF,Center Point,3000000000000000.0,30.0,2000000000000000.0,4000000000000000.0,OFF,SunsVoc Rsh (Module),0.45,0.0,Thermocouple,2.0,10.0,-0.05,3.0108,0.01,A,0.0,1.0,0.0,0.0,Full IV,,1/14/2022 16:39,,FSEC_Shell-M55.mfi,,,,,,Sinton,,,F0201-0006,,,,,,,,,,,6330430950.0,2022-01-14 16:39:00
,,,,,,,,,,20220114_164000_SHELL_M55_6330430950,,,,,19688.0,20220114_163954_6330430950_02,20220114_SHELL_M55,2022-01-14 16:40:00,20220114.0,163954,483.0,0.247409,2.2,-0.6,0.0,60.0,440.0,18.0,0.0,1500.0,3000.0,5000.0,180000.0,23896.0,DJC,IVT20220114-SHELL_M55-20220114_163954_6330430950_X_02.txt,IVT20220114-SHELL_M55-20220114_163954_6330430950_X_02.mfr,3.045785,21.524109,2.681964,15.497419,41.563522,63.399809,9.83054,1299.290072,1.471979,0.029035,0.597892,0.025567,0.430484,0.011006,11.006123,3785.986903,4.289184,2.681964,15.497419,63.399809,41.563522,9.83054,1.471979,0.025567,0.430484,0.011006,11.006123,4.289184,7.417582,21.833469,49.416813,0.027364,0.518331,0.014184,81.703734,14.18366,0.947194,2e-12,2.07e-08,,,228.653933,5440000000000000.0,2.618886,,1.165676,0.535394,1.516624,1998.728496,15.497419,2.041515,,,,0.793981,20.302144,0.491369,,,0.0,0.0,2.618886,,p-type,0.018,104.9,4228.0,36.0,1.0,25.0,1.0,Generalized,483.0,5.809392,0.247409,2.2,-0.6,1000.0,22.540877,1.66e-30,OFF,Center Point,3000000000000000.0,30.0,2000000000000000.0,4000000000000000.0,OFF,SunsVoc Rsh (Module),0.45,0.0,Thermocouple,2.0,10.0,-0.05,3.0108,0.01,A,0.0,1.0,0.0,0.0,Full IV,,1/14/2022 16:40,,FSEC_Shell-M55.mfi,,,,,,Sinton,,,F0201-0006,,,,,,,,,,,6330430950.0,2022-01-14 16:40:00
,,,,,,,,,,20220114_164200_SHELL_M55_6330430950,,,,,19689.0,20220114_164109_6330430950_01,20220114_SHELL_M55,2022-01-14 16:42:00,20220114.0,164109,483.0,0.247409,2.2,-0.6,0.0,60.0,440.0,18.0,0.0,1500.0,3000.0,5000.0,180000.0,23897.0,DJC,IVT20220114-SHELL_M55-20220114_164109_6330430950_X_01.txt,IVT20220114-SHELL_M55-20220114_164109_6330430950_X_01.mfr,3.044036,21.52452,2.683809,15.491819,41.577082,63.455713,9.833747,1360.482788,1.476396,0.029018,0.597903,0.025584,0.430328,0.01101,11.009713,3964.295678,4.302054,2.683809,15.491819,63.455713,41.577082,9.833747,1.476396,0.025584,0.430328,0.01101,11.009713,4.302054,7.519458,21.865782,49.528897,0.027369,0.518705,0.014196,81.822755,14.196438,0.941788,2.01e-12,1.86e-08,,,15.404503,5330000000000000.0,2.670743,,1.165373,0.544248,1.5141,1914.145444,15.491819,2.10331,,,,12.151103,20.367674,0.469754,,,0.0,0.0,2.670743,,p-type,0.018,104.9,4228.0,36.0,1.0,25.0,1.0,Generalized,483.0,5.863723,0.247409,2.2,-0.6,1000.0,22.112409,1.66e-30,OFF,Center Point,3000000000000000.0,30.0,2000000000000000.0,4000000000000000.0,OFF,SunsVoc Rsh (Module),0.45,0.0,Thermocouple,2.0,10.0,-0.05,3.0108,0.01,A,0.0,1.0,0.0,0.0,Full IV,,1/14/2022 16:42,,FSEC_Shell-M55.mfi,,,,,,Sinton,,,F0201-0006,,,,,,,,,,,6330430950.0,2022-01-14 16:42:00
,,,,,,,,,,,,,,,,,,,,,,,,,,,,,,,,,,,,,,,,,,,,,,,,,,,,,,,,,,,,,,,,,,,,,,,,,,,,,,,,,,,,,,,,,,,,,,,,,,,,,,,,,,,,,,,,,,,,,,,,,,,,,,,,,,,,,,,,,,,,,,,,,,,,,,,,,20220126_120229_SHELL_M55_6330430950,2022-01-26 12:02:29,0.9897516886111112,0.0039503600638888,0.0572220515277777,0.0107077915638888,0.0132479604948333,0.0014349385444444,0.0022342867069444,0.0002625232222222,6330430950.0,2022-01-26 12:02:29
20314.0,F0201-0006,X,3.0,0.025,16.547,1000,9/5,DSLR-CMOS,20220129_070532_SHELL_M55_6330430950_X_3s_0.025A_16.547V.jpg,20220129_070532_SHELL_M55_6330430950,,,,,,,,,,,,,,,,,,,,,,,,,,,,,,,,,,,,,,,,,,,,,,,,,,,,,,,,,,,,,,,,,,,,,,,,,,,,,,,,,,,,,,,,,,,,,,,,,,,,,,,,,,,,,,,,,,,,,,,,,,,,,,,,,,,,,,,,,,,,,,,,,,,,,,,,,6330430950.0,2022-01-29 07:05:32
20315.0,F0201-0006,X,3.0,0.194,19.517,1000,9/5,DSLR-CMOS,20220129_070606_SHELL_M55_6330430950_X_3s_0.194A_19.517V.jpg,20220129_070606_SHELL_M55_6330430950,18.0924882,0.0,0.0,0.0,,,,,,,,,,,,,,,,,,,,,,,,,,,,,,,,,,,,,,,,,,,,,,,,,,,,,,,,,,,,,,,,,,,,,,,,,,,,,,,,,,,,,,,,,,,,,,,,,,,,,,,,,,,,,,,,,,,,,,,,,,,,,,,,,,,,,,,,,,,,,,,,,,,,,6330430950.0,2022-01-29 07:06:06
20316.0,F0201-0006,X,3.0,0.296,20.083,1000,9/5,DSLR-CMOS,20220129_070640_SHELL_M55_6330430950_X_3s_0.296A_20.083V.jpg,20220129_070640_SHELL_M55_6330430950,16.7967177,0.0,0.0,0.0,,,,,,,,,,,,,,,,,,,,,,,,,,,,,,,,,,,,,,,,,,,,,,,,,,,,,,,,,,,,,,,,,,,,,,,,,,,,,,,,,,,,,,,,,,,,,,,,,,,,,,,,,,,,,,,,,,,,,,,,,,,,,,,,,,,,,,,,,,,,,,,,,,,,,6330430950.0,2022-01-29 07:06:40
20317.0,F0201-0006,X,1.0,1.392,22.669,1000,9/5,DSLR-CMOS,20220129_070713_SHELL_M55_6330430950_X_1s_1.392A_22.669V.jpg,20220129_070713_SHELL_M55_6330430950,7.5278931,0.0,0.0,0.0,,,,,,,,,,,,,,,,,,,,,,,,,,,,,,,,,,,,,,,,,,,,,,,,,,,,,,,,,,,,,,,,,,,,,,,,,,,,,,,,,,,,,,,,,,,,,,,,,,,,,,,,,,,,,,,,,,,,,,,,,,,,,,,,,,,,,,,,,,,,,,,,,,,,,6330430950.0,2022-01-29 07:07:13
20318.0,F0201-0006,X,1.0,2.394,24.006,1000,9/5,DSLR-CMOS,20220129_070742_SHELL_M55_6330430950_X_1s_2.394A_24.006V.jpg,20220129_070742_SHELL_M55_6330430950,4.3358375,0.0,0.0,0.0,,,,,,,,,,,,,,,,,,,,,,,,,,,,,,,,,,,,,,,,,,,,,,,,,,,,,,,,,,,,,,,,,,,,,,,,,,,,,,,,,,,,,,,,,,,,,,,,,,,,,,,,,,,,,,,,,,,,,,,,,,,,,,,,,,,,,,,,,,,,,,,,,,,,,6330430950.0,2022-01-29 07:07:42
20319.0,F0201-0006,X,1.0,3.392,25.097,1000,9/5,DSLR-CMOS,20220129_070810_SHELL_M55_6330430950_X_1s_3.392A_25.097V.jpg,20220129_070810_SHELL_M55_6330430950,1.7447206,0.0,0.0,0.0,,,,,,,,,,,,,,,,,,,,,,,,,,,,,,,,,,,,,,,,,,,,,,,,,,,,,,,,,,,,,,,,,,,,,,,,,,,,,,,,,,,,,,,,,,,,,,,,,,,,,,,,,,,,,,,,,,,,,,,,,,,,,,,,,,,,,,,,,,,,,,,,,,,,,6330430950.0,2022-01-29 07:08:10
,,,,,,,,,,,,,,,,,,,,,,,,,,,,,,,,,,,,,,,,,,,,,,,,,,,,,,,,,,,,,,,,,,,,,,,,,,,,,,,,,,,,,,,,,,,,,,,,,,,,,,,,,,,,,,,,,,,,,,,,,,,,,,,,,,,,,,,,,,,,,,,,,,,,,,,,,20220114_140403_SHELL_M55_6330430951,2022-01-14 14:04:03,0.9843898177777776,0.0061713491833333,0.0210991085055555,0.0092380404361111,0.0435172481791111,0.0009612909427777,0.0006605726722222,0.0002988756987777,6330430951.0,2022-01-14 14:04:03
,,,,,,,,,,20220117_150100_SHELL_M55_6330430951,,,,,19766.0,20220117_150018_6330430951_01,20220117_SHELL_M55,2022-01-17 15:01:00,20220117.0,150018,483.0,0.247409,2.2,-0.6,0.0,60.0,440.0,18.0,0.0,1500.0,3000.0,15000.0,180000.0,23974.0,DJC,IVT20220117-SHELL_M55-20220117_150018_6330430951_X_01.txt,IVT20220117-SHELL_M55-20220117_150018_6330430951_X_01.mfr,3.085429,21.646808,2.657209,14.612277,38.827876,58.134537,9.183509,1599.51962,1.906981,0.029413,0.6013,0.025331,0.405897,0.010282,10.281717,4660.822449,5.55673,2.657209,14.612277,58.134537,38.827876,9.183509,1.906981,0.025331,0.405897,0.010282,10.281717,5.55673,8.144146,22.536345,49.972878,0.027713,0.520356,0.014421,81.537611,14.420802,0.975398,1.79e-12,2.39e-08,,,16.209423,5640000000000000.0,2.529899,,1.177413,0.102694,1.887758,2121.795134,14.612277,2.533422,,,,13.729417,25.748829,0.398758,,,0.0,0.0,2.529899,,p-type,0.018,104.9,4228.0,36.0,1.0,25.0,1.0,Generalized,483.0,6.263337,0.247409,2.2,-0.6,1000.0,21.436678,1.66e-30,OFF,Center Point,3000000000000000.0,30.0,2000000000000000.0,4000000000000000.0,OFF,SunsVoc Rsh (Module),0.45,0.0,Thermocouple,2.0,10.0,-0.05,3.0108,0.01,A,0.0,1.0,0.0,0.0,Full IV,,1/17/2022 15:01,,FSEC_Shell-M55.mfi,,,,,,Sinton,,,F0201-0069,,,,,,,,,,,6330430951.0,2022-01-17 15:01:00
,,,,,,,,,,20220117_150200_SHELL_M55_6330430951,,,,,19767.0,20220117_150125_6330430951_02,20220117_SHELL_M55,2022-01-17 15:02:00,20220117.0,150125,483.0,0.247409,2.2,-0.6,0.0,60.0,440.0,18.0,0.0,1500.0,3000.0,15000.0,180000.0,23975.0,DJC,IVT20220117-SHELL_M55-20220117_150125_6330430951_X_02.txt,IVT20220117-SHELL_M55-20220117_150125_6330430951_X_02.mfr,3.087561,21.641748,2.649265,14.612406,38.712134,57.934763,9.156134,1586.144032,1.923318,0.029433,0.60116,0.025255,0.4059,0.010251,10.251068,4621.847472,5.604336,2.649265,14.612406,57.934763,38.712134,9.156134,1.923318,0.025255,0.4059,0.010251,10.251068,5.604336,8.192933,22.537368,49.969279,0.027734,0.5204,0.014433,81.56911,14.432966,0.977907,1.78e-12,2.41e-08,,,16.003611,5590000000000000.0,2.550971,,1.173322,0.104668,1.899007,2120.347091,14.612406,2.633735,,,,14.449447,25.854656,0.40242,,,0.0,0.0,2.550971,,p-type,0.018,104.9,4228.0,36.0,1.0,25.0,1.0,Generalized,483.0,6.302275,0.247409,2.2,-0.6,1000.0,22.318967,1.66e-30,OFF,Center Point,3000000000000000.0,30.0,2000000000000000.0,4000000000000000.0,OFF,SunsVoc Rsh (Module),0.45,0.0,Thermocouple,2.0,10.0,-0.05,3.0108,0.01,A,0.0,1.0,0.0,0.0,Full IV,,1/17/2022 15:02,,FSEC_Shell-M55.mfi,,,,,,Sinton,,,F0201-0069,,,,,,,,,,,6330430951.0,2022-01-17 15:02:00
,,,,,,,,,,20220117_150300_SHELL_M55_6330430951,,,,,19768.0,20220117_150240_6330430951_01,20220117_SHELL_M55,2022-01-17 15:03:00,20220117.0,150240,483.0,0.247409,2.2,-0.6,0.0,60.0,440.0,18.0,0.0,1500.0,3000.0,15000.0,180000.0,23976.0,DJC,IVT20220117-SHELL_M55-20220117_150240_6330430951_X_01.txt,IVT20220117-SHELL_M55-20220117_150240_6330430951_X_01.mfr,3.087343,21.639416,2.681647,13.969368,37.46092,56.072264,8.860199,1557.063734,2.109085,0.029431,0.601095,0.025564,0.388038,0.00992,9.919744,4537.110712,6.14564,2.681647,13.969368,56.072264,37.46092,8.860199,2.109085,0.025564,0.388038,0.00992,9.919744,6.14564,8.573858,22.541409,49.897814,0.027735,0.520326,0.014431,81.572668,14.43102,0.981274,1.78e-12,2.4e-08,,,15.976271,5560000000000000.0,2.564813,,1.172524,0.105476,1.901625,2161.672942,13.969368,2.423929,,,,13.317864,28.819199,0.408247,,,0.0,0.0,2.564813,,p-type,0.018,104.9,4228.0,36.0,1.0,25.0,1.0,Generalized,483.0,6.313176,0.247409,2.2,-0.6,1000.0,19.759797,1.66e-30,OFF,Center Point,3000000000000000.0,30.0,2000000000000000.0,4000000000000000.0,OFF,SunsVoc Rsh (Module),0.45,0.0,Thermocouple,2.0,10.0,-0.05,3.0108,0.01,A,0.0,1.0,0.0,0.0,Full IV,,1/17/2022 15:03,,FSEC_Shell-M55.mfi,,,,,,Sinton,,,F0201-0069,,,,,,,,,,,6330430951.0,2022-01-17 15:03:00
,,,,,,,,,,,,,,,,,,,,,,,,,,,,,,,,,,,,,,,,,,,,,,,,,,,,,,,,,,,,,,,,,,,,,,,,,,,,,,,,,,,,,,,,,,,,,,,,,,,,,,,,,,,,,,,,,,,,,,,,,,,,,,,,,,,,,,,,,,,,,,,,,,,,,,,,,20220126_114548_SHELL_M55_6330430951,2022-01-26 11:45:48,0.9895368827777776,0.0020068060611111,0.0471396287777777,0.00689163415,0.0292258878409722,0.0010057686447222,0.00228255805,0.0001733748801666,6330430951.0,2022-01-26 11:45:48
19870.0,F0201-0069,X,3.0,0.025,16.436,1000,9/5,DSLR-CMOS,20220128_105228_SHELL_M55_6330430951_X_3s_0.025A_16.436V.jpg,20220128_105228_SHELL_M55_6330430951,,,,,,,,,,,,,,,,,,,,,,,,,,,,,,,,,,,,,,,,,,,,,,,,,,,,,,,,,,,,,,,,,,,,,,,,,,,,,,,,,,,,,,,,,,,,,,,,,,,,,,,,,,,,,,,,,,,,,,,,,,,,,,,,,,,,,,,,,,,,,,,,,,,,,,,,,6330430951.0,2022-01-28 10:52:28
19871.0,F0201-0069,X,3.0,0.195,19.42,1000,9/5,DSLR-CMOS,20220128_105256_SHELL_M55_6330430951_X_3s_0.195A_19.420V.jpg,20220128_105256_SHELL_M55_6330430951,11.7512801,0.0,0.0,0.0,,,,,,,,,,,,,,,,,,,,,,,,,,,,,,,,,,,,,,,,,,,,,,,,,,,,,,,,,,,,,,,,,,,,,,,,,,,,,,,,,,,,,,,,,,,,,,,,,,,,,,,,,,,,,,,,,,,,,,,,,,,,,,,,,,,,,,,,,,,,,,,,,,,,,6330430951.0,2022-01-28 10:52:56
19872.0,F0201-0069,X,3.0,0.296,20.063,1000,9/5,DSLR-CMOS,20220128_105325_SHELL_M55_6330430951_X_3s_0.296A_20.063V.jpg,20220128_105325_SHELL_M55_6330430951,20.3342673,0.0,0.0,0.0,,,,,,,,,,,,,,,,,,,,,,,,,,,,,,,,,,,,,,,,,,,,,,,,,,,,,,,,,,,,,,,,,,,,,,,,,,,,,,,,,,,,,,,,,,,,,,,,,,,,,,,,,,,,,,,,,,,,,,,,,,,,,,,,,,,,,,,,,,,,,,,,,,,,,6330430951.0,2022-01-28 10:53:25
19873.0,F0201-0069,X,1.0,1.392,23.313,1000,9/5,DSLR-CMOS,20220128_105354_SHELL_M55_6330430951_X_1s_1.392A_23.313V.jpg,20220128_105354_SHELL_M55_6330430951,3.2569135,0.0,0.0,0.0,,,,,,,,,,,,,,,,,,,,,,,,,,,,,,,,,,,,,,,,,,,,,,,,,,,,,,,,,,,,,,,,,,,,,,,,,,,,,,,,,,,,,,,,,,,,,,,,,,,,,,,,,,,,,,,,,,,,,,,,,,,,,,,,,,,,,,,,,,,,,,,,,,,,,6330430951.0,2022-01-28 10:53:54
19874.0,F0201-0069,X,1.0,2.394,25.214,1000,9/5,DSLR-CMOS,20220128_105417_SHELL_M55_6330430951_X_1s_2.394A_25.214V.jpg,20220128_105417_SHELL_M55_6330430951,2.5270303,0.0,0.0,0.0,,,,,,,,,,,,,,,,,,,,,,,,,,,,,,,,,,,,,,,,,,,,,,,,,,,,,,,,,,,,,,,,,,,,,,,,,,,,,,,,,,,,,,,,,,,,,,,,,,,,,,,,,,,,,,,,,,,,,,,,,,,,,,,,,,,,,,,,,,,,,,,,,,,,,6330430951.0,2022-01-28 10:54:17
19875.0,F0201-0069,X,1.0,3.392,27.053,1000,9/5,DSLR-CMOS,20220128_105440_SHELL_M55_6330430951_X_1s_3.392A_27.053V.jpg,20220128_105440_SHELL_M55_6330430951,1.4561203,0.0,0.0,0.0,,,,,,,,,,,,,,,,,,,,,,,,,,,,,,,,,,,,,,,,,,,,,,,,,,,,,,,,,,,,,,,,,,,,,,,,,,,,,,,,,,,,,,,,,,,,,,,,,,,,,,,,,,,,,,,,,,,,,,,,,,,,,,,,,,,,,,,,,,,,,,,,,,,,,6330430951.0,2022-01-28 10:54:40
,,,,,,,,,,20220129_123000_SHELL_M55_6330430954,,,,,20111.0,20220129_122913_6330430954_01,20220129_SHELL_M55,2022-01-29 12:30:00,20220129.0,122913,483.0,0.247326411,2.2,-0.6,0.0,60.0,440.0,18.0,0.0,1500.0,3000.0,5000.0,180000.0,24319.0,DJC,IVT20220129-SHELL_M55-20220129_122913_6330430954_X_01.txt,IVT20220129-SHELL_M55-20220129_122913_6330430954_X_01.mfr,3.046621,21.494319,2.716516,15.837207,43.022029,65.697478,10.175504,1473.259411,1.264399,0.029043,0.597064,0.025896,0.439922,0.011392,11.392339,4292.914229,3.684319,2.716516,15.837207,65.697478,43.022029,10.175504,1.264399,0.025896,0.439922,0.011392,11.392339,3.684319,8.424369,21.526229,47.679442,0.02735,0.516474,0.014125,81.458562,14.125406,0.96141,2.08e-12,2.56e-08,,,0.0,3900000000000000.0,3.60328,,1.177767,0.54301,2.716433,2548.571335,15.837207,2.349645,,,,,17.822575,0.429367,,,0.0,0.0,3.60328,,p-type,0.018,104.9,4228.0,36.0,1.0,25.0,1.0,Generalized,483.0,7.720505,0.247326,2.2,-0.6,1000.0,21.326725,1.66e-30,OFF,Center Point,3000000000000000.0,30.0,2000000000000000.0,4000000000000000.0,OFF,SunsVoc Rsh (Module),0.45,0.0,Thermocouple,2.0,10.0,-0.05,3.0108,0.01,A,0.0,1.0,0.0,0.0,Full IV,,1/29/2022 12:30,,FSEC_Shell-M55.mfi,,,,,,Sinton,,,F0201-0119,,,,,,,,,,,6330430954.0,2022-01-29 12:30:00
,,,,,,,,,,20220129_123100_SHELL_M55_6330430954,,,,,20112.0,20220129_123018_6330430954_02,20220129_SHELL_M55,2022-01-29 12:31:00,20220129.0,123018,483.0,0.247326411,2.2,-0.6,0.0,60.0,440.0,18.0,0.0,1500.0,3000.0,5000.0,180000.0,24320.0,DJC,IVT20220129-SHELL_M55-20220129_123018_6330430954_X_02.txt,IVT20220129-SHELL_M55-20220129_123018_6330430954_X_02.mfr,3.053856,21.495306,2.717409,15.832702,43.023933,65.541742,10.175954,1475.180598,1.273386,0.029112,0.597092,0.025905,0.439797,0.011393,11.392843,4298.512353,3.710507,2.717409,15.832702,65.541742,43.023933,10.175954,1.273386,0.025905,0.439797,0.011393,11.392843,3.710507,8.596892,21.597953,47.671937,0.027413,0.516644,0.014163,81.477336,14.16286,0.979399,2.07e-12,2.57e-08,,,0.0,4110000000000000.0,3.428397,,1.161809,0.544347,2.603347,2541.631823,15.832702,2.284724,,,,,17.935572,0.428259,,,0.0,0.0,3.428397,,p-type,0.018,104.9,4228.0,36.0,1.0,25.0,1.0,Generalized,483.0,7.768413,0.247326,2.2,-0.6,1000.0,22.792102,1.66e-30,OFF,Center Point,3000000000000000.0,30.0,2000000000000000.0,4000000000000000.0,OFF,SunsVoc Rsh (Module),0.45,0.0,Thermocouple,2.0,10.0,-0.05,3.0108,0.01,A,0.0,1.0,0.0,0.0,Full IV,,1/29/2022 12:31,,FSEC_Shell-M55.mfi,,,,,,Sinton,,,F0201-0119,,,,,,,,,,,6330430954.0,2022-01-29 12:31:00
,,,,,,,,,,20220129_123300_SHELL_M55_6330430954,,,,,20113.0,20220129_123130_6330430954_01,20220129_SHELL_M55,2022-01-29 12:33:00,20220129.0,123130,483.0,0.247326411,2.2,-0.6,0.0,60.0,440.0,18.0,0.0,3000.0,3000.0,15000.0,180000.0,24321.0,DJC,IVT20220129-SHELL_M55-20220129_123130_6330430954_X_01.txt,IVT20220129-SHELL_M55-20220129_123130_6330430954_X_01.mfr,3.049556,21.489461,2.70925,15.760566,42.699311,65.156658,10.099175,1481.429904,1.309464,0.029071,0.596929,0.025827,0.437794,0.011307,11.306883,4316.722136,3.815631,2.70925,15.760566,65.156658,42.699311,10.099175,1.309464,0.025827,0.437794,0.011307,11.306883,3.815631,8.465466,21.702524,90.248369,0.027375,0.516654,0.014143,81.502251,14.143395,0.968546,2.06e-12,2.57e-08,,,0.0,4190000000000000.0,3.363448,,1.155145,0.106759,2.655517,2319.849538,15.760566,2.277485,,,,,18.373843,0.42739,,,0.0,0.0,3.363448,,p-type,0.018,104.9,4228.0,36.0,1.0,25.0,1.0,Generalized,483.0,7.658083,0.247326,2.2,-0.6,1000.0,23.168192,1.66e-30,OFF,Center Point,3000000000000000.0,30.0,2000000000000000.0,4000000000000000.0,OFF,SunsVoc Rsh (Module),0.45,0.0,Thermocouple,2.0,10.0,-0.05,3.0108,0.01,A,0.0,1.0,0.0,0.0,Full IV,,1/29/2022 12:33,,FSEC_Shell-M55.mfi,,,,,,Sinton,,,F0201-0119,,,,,,,,,,,6330430954.0,2022-01-29 12:33:00
20452.0,F0201-0119,X,3.0,0.025,16.315,1000,9/5,DSLR-CMOS,20220129_123513_SHELL_M55_6330430954_X_3s_0.025A_16.315V.jpg,20220129_123513_SHELL_M55_6330430954,,,,,,,,,,,,,,,,,,,,,,,,,,,,,,,,,,,,,,,,,,,,,,,,,,,,,,,,,,,,,,,,,,,,,,,,,,,,,,,,,,,,,,,,,,,,,,,,,,,,,,,,,,,,,,,,,,,,,,,,,,,,,,,,,,,,,,,,,,,,,,,,,,,,,,,,,6330430954.0,2022-01-29 12:35:13
20453.0,F0201-0119,X,3.0,0.194,19.136,1000,9/5,DSLR-CMOS,20220129_123707_SHELL_M55_6330430954_X_3s_0.194A_19.136V.jpg,20220129_123707_SHELL_M55_6330430954,13.5406114,0.0,0.0,0.0,,,,,,,,,,,,,,,,,,,,,,,,,,,,,,,,,,,,,,,,,,,,,,,,,,,,,,,,,,,,,,,,,,,,,,,,,,,,,,,,,,,,,,,,,,,,,,,,,,,,,,,,,,,,,,,,,,,,,,,,,,,,,,,,,,,,,,,,,,,,,,,,,,,,,6330430954.0,2022-01-29 12:37:07
20454.0,F0201-0119,X,3.0,0.296,19.692,1000,9/5,DSLR-CMOS,20220129_123732_SHELL_M55_6330430954_X_3s_0.296A_19.692V.jpg,20220129_123732_SHELL_M55_6330430954,17.9379113,0.0,0.0,0.0,,,,,,,,,,,,,,,,,,,,,,,,,,,,,,,,,,,,,,,,,,,,,,,,,,,,,,,,,,,,,,,,,,,,,,,,,,,,,,,,,,,,,,,,,,,,,,,,,,,,,,,,,,,,,,,,,,,,,,,,,,,,,,,,,,,,,,,,,,,,,,,,,,,,,6330430954.0,2022-01-29 12:37:32
20455.0,F0201-0119,X,1.0,1.392,22.131,1000,9/5,DSLR-CMOS,20220129_123756_SHELL_M55_6330430954_X_1s_1.392A_22.131V.jpg,20220129_123756_SHELL_M55_6330430954,3.8570918,0.0022959,0.0,0.0,,,,,,,,,,,,,,,,,,,,,,,,,,,,,,,,,,,,,,,,,,,,,,,,,,,,,,,,,,,,,,,,,,,,,,,,,,,,,,,,,,,,,,,,,,,,,,,,,,,,,,,,,,,,,,,,,,,,,,,,,,,,,,,,,,,,,,,,,,,,,,,,,,,,,6330430954.0,2022-01-29 12:37:56
20456.0,F0201-0119,X,1.0,2.394,23.334,1000,9/5,DSLR-CMOS,20220129_123814_SHELL_M55_6330430954_X_1s_2.394A_23.334V.jpg,20220129_123814_SHELL_M55_6330430954,2.5293113,0.0,0.0,0.0,,,,,,,,,,,,,,,,,,,,,,,,,,,,,,,,,,,,,,,,,,,,,,,,,,,,,,,,,,,,,,,,,,,,,,,,,,,,,,,,,,,,,,,,,,,,,,,,,,,,,,,,,,,,,,,,,,,,,,,,,,,,,,,,,,,,,,,,,,,,,,,,,,,,,6330430954.0,2022-01-29 12:38:14
20457.0,F0201-0119,X,1.0,3.392,24.301,1000,9/5,DSLR-CMOS,20220129_123833_SHELL_M55_6330430954_X_1s_3.392A_24.301V.jpg,20220129_123833_SHELL_M55_6330430954,1.5657615,0.0,0.0,0.0,,,,,,,,,,,,,,,,,,,,,,,,,,,,,,,,,,,,,,,,,,,,,,,,,,,,,,,,,,,,,,,,,,,,,,,,,,,,,,,,,,,,,,,,,,,,,,,,,,,,,,,,,,,,,,,,,,,,,,,,,,,,,,,,,,,,,,,,,,,,,,,,,,,,,6330430954.0,2022-01-29 12:38:33
,,,,,,,,,,,,,,,,,,,,,,,,,,,,,,,,,,,,,,,,,,,,,,,,,,,,,,,,,,,,,,,,,,,,,,,,,,,,,,,,,,,,,,,,,,,,,,,,,,,,,,,,,,,,,,,,,,,,,,,,,,,,,,,,,,,,,,,,,,,,,,,,,,,,,,,,,20220202_100736_SHELL_M55_6330430954,2022-02-02 10:07:36,0.9809303180555556,0.0043057838091666,0.0435948154166666,0.0130791789805555,0.0389974816412777,0.0016656687838888,0.0018182507347222,0.0002927997671111,6330430954.0,2022-02-02 10:07:36
,,,,,,,,,,20220129_155300_SHELL_M55_6330430955,,,,,20150.0,20220129_155229_6330430955_01,20220129_SHELL_M55,2022-01-29 15:53:00,20220129.0,155229,483.0,0.247326411,2.2,-0.6,0.0,60.0,440.0,18.0,0.0,1500.0,3000.0,5000.0,180000.0,24358.0,DJC,IVT20220129-SHELL_M55-20220129_155229_6330430955_X_01.txt,IVT20220129-SHELL_M55-20220129_155229_6330430955_X_01.mfr,3.060262,21.571415,2.729448,15.578846,42.52165,64.412908,10.057155,1655.432419,1.378965,0.029173,0.599206,0.02602,0.432746,0.01126,11.259837,4823.746131,4.018149,2.729448,15.578846,64.412908,42.52165,10.057155,1.378965,0.02602,0.432746,0.01126,11.259837,4.018149,6.395206,21.741278,49.418691,0.02749,0.518296,0.014248,81.506668,14.247949,0.97683,1.93e-12,2.46e-08,,,0.0,4310000000000000.0,3.27273,,1.165913,0.544699,2.31793,1636.590716,15.578846,2.298114,,,,,19.458607,0.381809,,,0.0,0.0,3.27273,,p-type,0.018,104.9,4228.0,36.0,1.0,25.0,1.0,Generalized,483.0,4.24296,0.247326,2.2,-0.6,1000.0,14.539397,1.66e-30,OFF,Center Point,3000000000000000.0,30.0,2000000000000000.0,4000000000000000.0,OFF,SunsVoc Rsh (Module),0.45,0.0,Thermocouple,2.0,10.0,-0.05,3.0108,0.01,A,0.0,1.0,0.0,0.0,Full IV,,1/29/2022 15:53,,FSEC_Shell-M55.mfi,,,,,,Sinton,,,F0201-0108,,,,,,,,,,,6330430955.0,2022-01-29 15:53:00
,,,,,,,,,,20220129_155400_SHELL_M55_6330430955,,,,,20151.0,20220129_155336_6330430955_02,20220129_SHELL_M55,2022-01-29 15:54:00,20220129.0,155336,483.0,0.247326411,2.2,-0.6,0.0,60.0,440.0,18.0,0.0,1500.0,3000.0,5000.0,180000.0,24359.0,DJC,IVT20220129-SHELL_M55-20220129_155336_6330430955_X_02.txt,IVT20220129-SHELL_M55-20220129_155336_6330430955_X_02.mfr,3.061188,21.56725,2.725956,15.599293,42.522991,64.407884,10.057472,1670.716442,1.379017,0.029182,0.59909,0.025986,0.433314,0.01126,11.260193,4868.282076,4.018303,2.725956,15.599293,64.407884,42.522991,10.057472,1.379017,0.025986,0.433314,0.01126,11.260193,4.018303,6.35912,21.827522,49.300855,0.027498,0.51839,0.014255,81.535837,14.254609,0.974985,1.92e-12,2.48e-08,,,0.0,4180000000000000.0,3.371381,,1.165272,0.543979,2.661466,1620.147444,15.599293,2.408989,,,,,19.418619,0.37851,,,0.0,0.0,3.371381,,p-type,0.018,104.9,4228.0,36.0,1.0,25.0,1.0,Generalized,483.0,4.25258,0.247326,2.2,-0.6,1000.0,14.224542,1.66e-30,OFF,Center Point,3000000000000000.0,30.0,2000000000000000.0,4000000000000000.0,OFF,SunsVoc Rsh (Module),0.45,0.0,Thermocouple,2.0,10.0,-0.05,3.0108,0.01,A,0.0,1.0,0.0,0.0,Full IV,,1/29/2022 15:54,,FSEC_Shell-M55.mfi,,,,,,Sinton,,,F0201-0108,,,,,,,,,,,6330430955.0,2022-01-29 15:54:00
,,,,,,,,,,20220129_155600_SHELL_M55_6330430955,,,,,20152.0,20220129_155450_6330430955_01,20220129_SHELL_M55,2022-01-29 15:56:00,20220129.0,155450,483.0,0.247326411,2.2,-0.6,0.0,60.0,440.0,18.0,0.0,3000.0,3000.0,15000.0,180000.0,24360.0,DJC,IVT20220129-SHELL_M55-20220129_155450_6330430955_X_01.txt,IVT20220129-SHELL_M55-20220129_155450_6330430955_X_01.mfr,3.063384,21.567143,2.726354,15.592345,42.510254,64.342752,10.054459,1653.894267,1.383468,0.029203,0.599087,0.02599,0.433121,0.011257,11.25682,4819.264127,4.031272,2.726354,15.592345,64.342752,42.510254,10.054459,1.383468,0.02599,0.433121,0.011257,11.25682,4.031272,6.279753,21.944862,90.424971,0.027519,0.51841,0.014266,81.542257,14.265888,0.977391,1.92e-12,2.48e-08,,,0.0,4160000000000000.0,3.393103,,1.16147,0.106306,2.809007,1544.586021,15.592345,2.439693,,,,,19.478368,0.382199,,,0.0,0.0,3.393103,,p-type,0.018,104.9,4228.0,36.0,1.0,25.0,1.0,Generalized,483.0,4.260134,0.247326,2.2,-0.6,1000.0,14.376755,1.66e-30,OFF,Center Point,3000000000000000.0,30.0,2000000000000000.0,4000000000000000.0,OFF,SunsVoc Rsh (Module),0.45,0.0,Thermocouple,2.0,10.0,-0.05,3.0108,0.01,A,0.0,1.0,0.0,0.0,Full IV,,1/29/2022 15:56,,FSEC_Shell-M55.mfi,,,,,,Sinton,,,F0201-0108,,,,,,,,,,,6330430955.0,2022-01-29 15:56:00
20530.0,F0201-0108,X,3.0,0.025,16.42,1000,9/5,DSLR-CMOS,20220129_155805_SHELL_M55_6330430955_X_3s_0.025A_16.420V.jpg,20220129_155805_SHELL_M55_6330430955,,,,,,,,,,,,,,,,,,,,,,,,,,,,,,,,,,,,,,,,,,,,,,,,,,,,,,,,,,,,,,,,,,,,,,,,,,,,,,,,,,,,,,,,,,,,,,,,,,,,,,,,,,,,,,,,,,,,,,,,,,,,,,,,,,,,,,,,,,,,,,,,,,,,,,,,,6330430955.0,2022-01-29 15:58:05
20531.0,F0201-0108,X,3.0,0.194,19.213,1000,9/5,DSLR-CMOS,20220129_155827_SHELL_M55_6330430955_X_3s_0.194A_19.213V.jpg,20220129_155827_SHELL_M55_6330430955,17.5525258,0.0,0.0,0.0,,,,,,,,,,,,,,,,,,,,,,,,,,,,,,,,,,,,,,,,,,,,,,,,,,,,,,,,,,,,,,,,,,,,,,,,,,,,,,,,,,,,,,,,,,,,,,,,,,,,,,,,,,,,,,,,,,,,,,,,,,,,,,,,,,,,,,,,,,,,,,,,,,,,,6330430955.0,2022-01-29 15:58:27
20532.0,F0201-0108,X,3.0,0.296,19.787,1000,9/5,DSLR-CMOS,20220129_155848_SHELL_M55_6330430955_X_3s_0.296A_19.787V.jpg,20220129_155848_SHELL_M55_6330430955,17.8724874,0.0,0.0,0.0,,,,,,,,,,,,,,,,,,,,,,,,,,,,,,,,,,,,,,,,,,,,,,,,,,,,,,,,,,,,,,,,,,,,,,,,,,,,,,,,,,,,,,,,,,,,,,,,,,,,,,,,,,,,,,,,,,,,,,,,,,,,,,,,,,,,,,,,,,,,,,,,,,,,,6330430955.0,2022-01-29 15:58:48
20533.0,F0201-0108,X,1.0,1.392,22.395,1000,9/5,DSLR-CMOS,20220129_155910_SHELL_M55_6330430955_X_1s_1.392A_22.395V.jpg,20220129_155910_SHELL_M55_6330430955,5.6725124,0.0,0.0,0.0,,,,,,,,,,,,,,,,,,,,,,,,,,,,,,,,,,,,,,,,,,,,,,,,,,,,,,,,,,,,,,,,,,,,,,,,,,,,,,,,,,,,,,,,,,,,,,,,,,,,,,,,,,,,,,,,,,,,,,,,,,,,,,,,,,,,,,,,,,,,,,,,,,,,,6330430955.0,2022-01-29 15:59:10
20534.0,F0201-0108,X,1.0,2.394,23.742,1000,9/5,DSLR-CMOS,20220129_155925_SHELL_M55_6330430955_X_1s_2.394A_23.742V.jpg,20220129_155925_SHELL_M55_6330430955,3.275939,0.0,0.0,0.0,,,,,,,,,,,,,,,,,,,,,,,,,,,,,,,,,,,,,,,,,,,,,,,,,,,,,,,,,,,,,,,,,,,,,,,,,,,,,,,,,,,,,,,,,,,,,,,,,,,,,,,,,,,,,,,,,,,,,,,,,,,,,,,,,,,,,,,,,,,,,,,,,,,,,6330430955.0,2022-01-29 15:59:25
20535.0,F0201-0108,X,1.0,3.392,24.847,1000,9/5,DSLR-CMOS,20220129_155941_SHELL_M55_6330430955_X_1s_3.392A_24.847V.jpg,20220129_155941_SHELL_M55_6330430955,1.628122,0.0,0.0,0.0,,,,,,,,,,,,,,,,,,,,,,,,,,,,,,,,,,,,,,,,,,,,,,,,,,,,,,,,,,,,,,,,,,,,,,,,,,,,,,,,,,,,,,,,,,,,,,,,,,,,,,,,,,,,,,,,,,,,,,,,,,,,,,,,,,,,,,,,,,,,,,,,,,,,,6330430955.0,2022-01-29 15:59:41
,,,,,,,,,,,,,,,,,,,,,,,,,,,,,,,,,,,,,,,,,,,,,,,,,,,,,,,,,,,,,,,,,,,,,,,,,,,,,,,,,,,,,,,,,,,,,,,,,,,,,,,,,,,,,,,,,,,,,,,,,,,,,,,,,,,,,,,,,,,,,,,,,,,,,,,,,20220202_091901_SHELL_M55_6330430955,2022-02-02 09:19:01,0.9753750527777778,0.0024648608038888,0.0549331068611111,0.0081724387222222,0.0558166749458333,0.0011416879747222,0.0013918069658333,0.0002255640973888,6330430955.0,2022-02-02 09:19:01
19627.0,F0201-000X,X,30.0,0.025,16.428,200,9/5,DSLR-CMOS,20211130_144523_SHELL_M55_6330430956_X_30s_0.025A_16.428V.jpg,20211130_144523_SHELL_M55_6330430956,,,,,,,,,,,,,,,,,,,,,,,,,,,,,,,,,,,,,,,,,,,,,,,,,,,,,,,,,,,,,,,,,,,,,,,,,,,,,,,,,,,,,,,,,,,,,,,,,,,,,,,,,,,,,,,,,,,,,,,,,,,,,,,,,,,,,,,,,,,,,,,,,,,,,,,,,6330430956.0,2021-11-30 14:45:23
19628.0,F0201-000X,X,30.0,0.195,19.282,200,9/5,DSLR-CMOS,20211130_144654_SHELL_M55_6330430956_X_30s_0.195A_19.282V.jpg,20211130_144654_SHELL_M55_6330430956,0.3862656,0.016745,0.0777189,0.4568747,,,,,,,,,,,,,,,,,,,,,,,,,,,,,,,,,,,,,,,,,,,,,,,,,,,,,,,,,,,,,,,,,,,,,,,,,,,,,,,,,,,,,,,,,,,,,,,,,,,,,,,,,,,,,,,,,,,,,,,,,,,,,,,,,,,,,,,,,,,,,,,,,,,,,6330430956.0,2021-11-30 14:46:54
