Repository: ucf-photovoltaics/darts_multimodal_deeplearning

File: M55/M55_universal.csv (part 23 of 32)
ulkSRH_AND_Jo_Power_Loss_(percent),Rs_Power_Loss_(percent),Rsh_Power_Loss_(percent),Richter_Limit_Efficiency_(percent),Delta_Power_per_(fA/cm2)_at_pVmp_(percent),Dark_Break_Interpolated,Calibration,Resistivity_(ohm-cm),Analysis_Resistivity_(ohm-cm),Sample_Type,Thickness_(cm),Cell_Area_(cm2),Total_Area_(cm2),Number_of_Cells_per_String,Number_of_Strings,Temperature_(C),Intensity_(suns),Analysis_Type,Nominal_Load_Voltage_(mV/cell),Rs_Modulation_Target_(ohm-cm2),Reference_Constant_(V/sun),Voltage_Temperature_Coefficient_(mV/C),Temperature_Offset_(C),Power_per_Sun_(W/m2),Conductivity_Modulation_(ohm-cm2/V),Auger_Coefficient,Band_Gap_Narrowing,Fit_Method,Carrier_Density_Center_Point_(cm-3),Percent_Fit,Lower_Bound_(cm-3),Upper_Bound_(cm-3),Rsh_Lifetime_Correction,Rsh_Measurement_Method,SunsVoc_Rsh_Voltage_(V),Do_Dark_Break_Measurement,Temperature_Measurement_Method,Number_of_dRsh_Points,dRsh_Output_Vlimit_(V),Current_Transfer,Voltage_Transfer,Temperature_Transfer,Final_Bin,Bin_Index,Do_Doping_Measurement,Doping_Sample_Time_(us),Doping_Measurement_Length_(us),Measurement_Type,Comments,Measurement_Date-Time_String,Software_Version,Recipe_Filename,Forward_Dark_IV_Interpolated?,Doping_Calibration_Factor_(V/sun),Vmp_Correction_Factor_(percent),Flash_1/e_Decay_Time_(ms),Missed_Flashes,Auger_Method,Photon_Recycling,Photon_Recycling_Equation,module_id,identifier_defect,Measurement_DateTime,square,ring,crack,bright_crack,hotspot,gridline_darkening,near_busbar,shattered,serial_number,datetime
,,,,,,,,,,20220117_115100_SHELL_M55_6330431028,,,,,19740.0,20220117_115051_6330431028_02,20220117_SHELL_M55,2022-01-17 11:51:00,20220117.0,115051,483.0,0.247409,2.2,-0.6,0.0,60.0,440.0,18.0,0.0,1500.0,3000.0,15000.0,180000.0,23948.0,DJC,IVT20220117-SHELL_M55-20220117_115051_6330431028_X_02.txt,IVT20220117-SHELL_M55-20220117_115051_6330431028_X_02.mfr,3.138391,21.621164,2.852213,16.668467,47.542023,70.063456,11.244566,1473.671704,0.891687,0.029918,0.600588,0.02719,0.463013,0.012589,12.589245,4294.115604,2.598277,2.852213,16.668467,70.063456,47.542023,11.244566,0.891687,0.02719,0.463013,0.012589,12.589245,2.598277,5.411588,23.44687,48.184388,0.02819,0.519748,0.014652,81.541118,14.651591,0.97719,1.87e-12,2.39e-08,,,14.632484,5530000000000000.0,2.580408,,1.182405,0.105331,1.695711,1390.323448,16.668467,1.564366,,,,9.219041,13.238156,0.415393,,,0.0,0.0,2.580408,,p-type,0.018,104.9,4228.0,36.0,1.0,25.0,1.0,Generalized,483.0,3.61618,0.247409,2.2,-0.6,1000.0,13.129965,1.66e-30,OFF,Center Point,3000000000000000.0,30.0,2000000000000000.0,4000000000000000.0,OFF,SunsVoc Rsh (Module),0.45,0.0,Thermocouple,2.0,10.0,-0.05,3.0108,0.01,A,0.0,1.0,0.0,0.0,Full IV,,1/17/2022 11:51,,FSEC_Shell-M55.mfi,,,,,,Sinton,,,F0201-0068,,,,,,,,,,,6330431028.0,2022-01-17 11:51:00
,,,,,,,,,,20220117_115300_SHELL_M55_6330431028,,,,,19741.0,20220117_115204_6330431028_01,20220117_SHELL_M55,2022-01-17 11:53:00,20220117.0,115204,483.0,0.247409,2.2,-0.6,0.0,60.0,440.0,18.0,0.0,1500.0,3000.0,15000.0,180000.0,23949.0,DJC,IVT20220117-SHELL_M55-20220117_115204_6330431028_X_01.txt,IVT20220117-SHELL_M55-20220117_115204_6330431028_X_01.mfr,3.139662,21.623407,2.858668,16.64327,47.577589,70.080216,11.252977,1490.455101,0.892691,0.02993,0.60065,0.027251,0.462313,0.012599,12.598662,4343.020558,2.601203,2.858668,16.64327,70.080216,47.577589,11.252977,0.892691,0.027251,0.462313,0.012599,12.598662,2.601203,5.351719,23.456628,49.85211,0.028206,0.519717,0.014659,81.540843,14.658995,0.979333,1.86e-12,2.39e-08,,,14.664152,5490000000000000.0,2.596792,,1.176438,0.107956,1.692287,1349.196132,16.64327,1.54682,,,,9.092149,13.294526,0.410195,,,0.0,0.0,2.596792,,p-type,0.018,104.9,4228.0,36.0,1.0,25.0,1.0,Generalized,483.0,3.620958,0.247409,2.2,-0.6,1000.0,13.016281,1.66e-30,OFF,Center Point,3000000000000000.0,30.0,2000000000000000.0,4000000000000000.0,OFF,SunsVoc Rsh (Module),0.45,0.0,Thermocouple,2.0,10.0,-0.05,3.0108,0.01,A,0.0,1.0,0.0,0.0,Full IV,,1/17/2022 11:53,,FSEC_Shell-M55.mfi,,,,,,Sinton,,,F0201-0068,,,,,,,,,,,6330431028.0,2022-01-17 11:53:00
,,,,,,,,,,,,,,,,,,,,,,,,,,,,,,,,,,,,,,,,,,,,,,,,,,,,,,,,,,,,,,,,,,,,,,,,,,,,,,,,,,,,,,,,,,,,,,,,,,,,,,,,,,,,,,,,,,,,,,,,,,,,,,,,,,,,,,,,,,,,,,,,,,,,,,,,,20220126_112347_SHELL_M55_6330431028,2022-01-26 11:23:47,0.9915200991666668,0.0022308350377777,0.0587033616111111,0.0065175933972222,0.018991785191,0.0009877599208333,0.0023029148091666,0.0001843565787777,6330431028.0,2022-01-26 11:23:47
19840.0,F0201-0068,X,3.0,0.025,16.379,1000,9/5,DSLR-CMOS,20220128_102536_SHELL_M55_6330431028_X_3s_0.025A_16.379V.jpg,20220128_102536_SHELL_M55_6330431028,,,,,,,,,,,,,,,,,,,,,,,,,,,,,,,,,,,,,,,,,,,,,,,,,,,,,,,,,,,,,,,,,,,,,,,,,,,,,,,,,,,,,,,,,,,,,,,,,,,,,,,,,,,,,,,,,,,,,,,,,,,,,,,,,,,,,,,,,,,,,,,,,,,,,,,,,6330431028.0,2022-01-28 10:25:36
19841.0,F0201-0068,X,3.0,0.195,19.17,1000,9/5,DSLR-CMOS,20220128_102604_SHELL_M55_6330431028_X_3s_0.195A_19.170V.jpg,20220128_102604_SHELL_M55_6330431028,9.7190713,2.39e-05,0.0,0.0,,,,,,,,,,,,,,,,,,,,,,,,,,,,,,,,,,,,,,,,,,,,,,,,,,,,,,,,,,,,,,,,,,,,,,,,,,,,,,,,,,,,,,,,,,,,,,,,,,,,,,,,,,,,,,,,,,,,,,,,,,,,,,,,,,,,,,,,,,,,,,,,,,,,,6330431028.0,2022-01-28 10:26:04
19842.0,F0201-0068,X,3.0,0.296,19.702,1000,9/5,DSLR-CMOS,20220128_102633_SHELL_M55_6330431028_X_3s_0.296A_19.702V.jpg,20220128_102633_SHELL_M55_6330431028,17.3222323,0.0,0.0,0.0,,,,,,,,,,,,,,,,,,,,,,,,,,,,,,,,,,,,,,,,,,,,,,,,,,,,,,,,,,,,,,,,,,,,,,,,,,,,,,,,,,,,,,,,,,,,,,,,,,,,,,,,,,,,,,,,,,,,,,,,,,,,,,,,,,,,,,,,,,,,,,,,,,,,,6330431028.0,2022-01-28 10:26:33
19843.0,F0201-0068,X,1.0,1.392,21.912,1000,9/5,DSLR-CMOS,20220128_102702_SHELL_M55_6330431028_X_1s_1.392A_21.912V.jpg,20220128_102702_SHELL_M55_6330431028,3.0718018,0.0,7.61e-05,0.0,,,,,,,,,,,,,,,,,,,,,,,,,,,,,,,,,,,,,,,,,,,,,,,,,,,,,,,,,,,,,,,,,,,,,,,,,,,,,,,,,,,,,,,,,,,,,,,,,,,,,,,,,,,,,,,,,,,,,,,,,,,,,,,,,,,,,,,,,,,,,,,,,,,,,6330431028.0,2022-01-28 10:27:02
19844.0,F0201-0068,X,1.0,2.394,22.939,1000,9/5,DSLR-CMOS,20220128_102725_SHELL_M55_6330431028_X_1s_2.394A_22.939V.jpg,20220128_102725_SHELL_M55_6330431028,2.7882162,0.0,0.0,0.0,,,,,,,,,,,,,,,,,,,,,,,,,,,,,,,,,,,,,,,,,,,,,,,,,,,,,,,,,,,,,,,,,,,,,,,,,,,,,,,,,,,,,,,,,,,,,,,,,,,,,,,,,,,,,,,,,,,,,,,,,,,,,,,,,,,,,,,,,,,,,,,,,,,,,6330431028.0,2022-01-28 10:27:25
19845.0,F0201-0068,X,1.0,3.392,23.738,1000,9/5,DSLR-CMOS,20220128_102748_SHELL_M55_6330431028_X_1s_3.392A_23.738V.jpg,20220128_102748_SHELL_M55_6330431028,0.535,0.0,0.0,0.0,,,,,,,,,,,,,,,,,,,,,,,,,,,,,,,,,,,,,,,,,,,,,,,,,,,,,,,,,,,,,,,,,,,,,,,,,,,,,,,,,,,,,,,,,,,,,,,,,,,,,,,,,,,,,,,,,,,,,,,,,,,,,,,,,,,,,,,,,,,,,,,,,,,,,6330431028.0,2022-01-28 10:27:48
,,,,,,,,,,20220127_121000_SHELL_M55_6330431029,,,,,20039.0,20220127_120945_6330431029_01,20220127_SHELL_M55,2022-01-27 12:10:00,20220127.0,120945,483.0,0.247326411,2.2,-0.6,0.0,60.0,440.0,18.0,0.0,1500.0,3000.0,5000.0,180000.0,24247.0,DJC,IVT20220127-SHELL_M55-20220127_120945_6330431029_X_01.txt,IVT20220127-SHELL_M55-20220127_120945_6330431029_X_01.mfr,3.111307,21.61941,2.839918,16.972327,48.200018,71.657312,11.400193,1536.296487,0.776261,0.02966,0.600539,0.027073,0.471454,0.012763,12.763483,4476.597264,2.261939,2.839918,16.972327,71.657312,48.200018,11.400193,0.776261,0.027073,0.471454,0.012763,12.763483,2.261939,5.47394,21.893507,47.750891,0.027945,0.520146,0.014536,81.606059,14.535538,0.960772,1.85e-12,2.38e-08,,,0.0,4370000000000000.0,3.236309,,1.176548,0.539777,2.659342,1521.612779,16.972327,1.902053,,,,,11.495728,0.401198,,,0.0,0.0,3.236309,,p-type,0.018,104.9,4228.0,36.0,1.0,25.0,1.0,Generalized,483.0,3.705968,0.247326,2.2,-0.6,1000.0,10.577197,1.66e-30,OFF,Center Point,3000000000000000.0,30.0,2000000000000000.0,4000000000000000.0,OFF,SunsVoc Rsh (Module),0.45,0.0,Thermocouple,2.0,10.0,-0.05,3.0108,0.01,A,0.0,1.0,0.0,0.0,Full IV,,1/27/2022 12:10,,FSEC_Shell-M55.mfi,,,,,,Sinton,,,F0201-0160,,,,,,,,,,,6330431029.0,2022-01-27 12:10:00
,,,,,,,,,,20220127_121100_SHELL_M55_6330431029,,,,,20040.0,20220127_121049_6330431029_02,20220127_SHELL_M55,2022-01-27 12:11:00,20220127.0,121049,483.0,0.247326411,2.2,-0.6,0.0,60.0,440.0,18.0,0.0,1500.0,3000.0,5000.0,180000.0,24248.0,DJC,IVT20220127-SHELL_M55-20220127_121049_6330431029_X_02.txt,IVT20220127-SHELL_M55-20220127_121049_6330431029_X_02.mfr,3.115555,21.61168,2.839248,16.971429,48.186103,71.564543,11.396902,1502.410423,0.782876,0.0297,0.600324,0.027066,0.471429,0.01276,12.759799,4377.85704,2.281213,2.839248,16.971429,71.564543,48.186103,11.396902,0.782876,0.027066,0.471429,0.01276,12.759799,2.281213,5.478199,21.935345,47.647935,0.027989,0.520087,0.014557,81.642416,14.556661,0.963777,1.84e-12,2.38e-08,,,0.0,4390000000000000.0,3.217036,,1.168717,0.540435,2.70663,1480.319667,16.971429,1.926011,,,,,11.580468,0.410059,,,0.0,0.0,3.217036,,p-type,0.018,104.9,4228.0,36.0,1.0,25.0,1.0,Generalized,483.0,3.760123,0.247326,2.2,-0.6,1000.0,11.662344,1.66e-30,OFF,Center Point,3000000000000000.0,30.0,2000000000000000.0,4000000000000000.0,OFF,SunsVoc Rsh (Module),0.45,0.0,Thermocouple,2.0,10.0,-0.05,3.0108,0.01,A,0.0,1.0,0.0,0.0,Full IV,,1/27/2022 12:11,,FSEC_Shell-M55.mfi,,,,,,Sinton,,,F0201-0160,,,,,,,,,,,6330431029.0,2022-01-27 12:11:00
,,,,,,,,,,20220127_121300_SHELL_M55_6330431029,,,,,20041.0,20220127_121202_6330431029_01,20220127_SHELL_M55,2022-01-27 12:13:00,20220127.0,121202,483.0,0.247326411,2.2,-0.6,0.0,60.0,440.0,18.0,0.0,3000.0,3000.0,15000.0,180000.0,24249.0,DJC,IVT20220127-SHELL_M55-20220127_121202_6330431029_X_01.txt,IVT20220127-SHELL_M55-20220127_121202_6330431029_X_01.mfr,3.111918,21.610116,2.836547,16.952798,48.087404,71.506585,11.373558,1535.01342,0.789826,0.029666,0.600281,0.02704,0.470911,0.012734,12.733663,4472.85855,2.301466,2.836547,16.952798,71.506585,48.087404,11.373558,0.789826,0.02704,0.470911,0.012734,12.733663,2.301466,5.292866,21.985894,90.333685,0.027953,0.520108,0.014539,81.642784,14.538685,0.96509,1.84e-12,2.39e-08,,,0.0,4470000000000000.0,3.16563,,1.162783,0.105381,2.785619,1330.531574,16.952798,1.892427,,,,,11.672788,0.401797,,,0.0,0.0,3.16563,,p-type,0.018,104.9,4228.0,36.0,1.0,25.0,1.0,Generalized,483.0,3.57687,0.247326,2.2,-0.6,1000.0,10.944482,1.66e-30,OFF,Center Point,3000000000000000.0,30.0,2000000000000000.0,4000000000000000.0,OFF,SunsVoc Rsh (Module),0.45,0.0,Thermocouple,2.0,10.0,-0.05,3.0108,0.01,A,0.0,1.0,0.0,0.0,Full IV,,1/27/2022 12:13,,FSEC_Shell-M55.mfi,,,,,,Sinton,,,F0201-0160,,,,,,,,,,,6330431029.0,2022-01-27 12:13:00
19708.0,F0201-0160,X,30.0,0.025,16.422,200,9/5,DSLR-CMOS,20220127_140919_SHELL_M55_6330431029_X_30s_0.025A_16.422V.jpg,20220127_140919_SHELL_M55_6330431029,,,,,,,,,,,,,,,,,,,,,,,,,,,,,,,,,,,,,,,,,,,,,,,,,,,,,,,,,,,,,,,,,,,,,,,,,,,,,,,,,,,,,,,,,,,,,,,,,,,,,,,,,,,,,,,,,,,,,,,,,,,,,,,,,,,,,,,,,,,,,,,,,,,,,,,,,6330431029.0,2022-01-27 14:09:19
19709.0,F0201-0160,X,30.0,0.195,19.182,200,9/5,DSLR-CMOS,20220127_141045_SHELL_M55_6330431029_X_30s_0.195A_19.182V.jpg,20220127_141045_SHELL_M55_6330431029,0.0019445999999999,0.0,0.019421,1.6297193,,,,,,,,,,,,,,,,,,,,,,,,,,,,,,,,,,,,,,,,,,,,,,,,,,,,,,,,,,,,,,,,,,,,,,,,,,,,,,,,,,,,,,,,,,,,,,,,,,,,,,,,,,,,,,,,,,,,,,,,,,,,,,,,,,,,,,,,,,,,,,,,,,,,,6330431029.0,2022-01-27 14:10:45
19710.0,F0201-0160,X,30.0,0.296,19.696,200,9/5,DSLR-CMOS,20220127_141211_SHELL_M55_6330431029_X_30s_0.296A_19.696V.jpg,20220127_141211_SHELL_M55_6330431029,0.0213399,0.0010607,0.00942,0.0350531,,,,,,,,,,,,,,,,,,,,,,,,,,,,,,,,,,,,,,,,,,,,,,,,,,,,,,,,,,,,,,,,,,,,,,,,,,,,,,,,,,,,,,,,,,,,,,,,,,,,,,,,,,,,,,,,,,,,,,,,,,,,,,,,,,,,,,,,,,,,,,,,,,,,,6330431029.0,2022-01-27 14:12:11
19711.0,F0201-0160,X,30.0,1.392,21.817,200,9/5,DSLR-CMOS,20220127_141337_SHELL_M55_6330431029_X_30s_1.392A_21.817V.jpg,20220127_141337_SHELL_M55_6330431029,0.0,0.0,0.0272081,0.0,,,,,,,,,,,,,,,,,,,,,,,,,,,,,,,,,,,,,,,,,,,,,,,,,,,,,,,,,,,,,,,,,,,,,,,,,,,,,,,,,,,,,,,,,,,,,,,,,,,,,,,,,,,,,,,,,,,,,,,,,,,,,,,,,,,,,,,,,,,,,,,,,,,,,6330431029.0,2022-01-27 14:13:37
19712.0,F0201-0160,X,30.0,2.394,22.746,200,9/5,DSLR-CMOS,20220127_141503_SHELL_M55_6330431029_X_30s_2.394A_22.746V.jpg,20220127_141503_SHELL_M55_6330431029,0.0,0.0005612,0.0,0.0177282,,,,,,,,,,,,,,,,,,,,,,,,,,,,,,,,,,,,,,,,,,,,,,,,,,,,,,,,,,,,,,,,,,,,,,,,,,,,,,,,,,,,,,,,,,,,,,,,,,,,,,,,,,,,,,,,,,,,,,,,,,,,,,,,,,,,,,,,,,,,,,,,,,,,,6330431029.0,2022-01-27 14:15:03
19713.0,F0201-0160,X,30.0,3.392,23.433,200,9/5,DSLR-CMOS,20220127_141629_SHELL_M55_6330431029_X_30s_3.392A_23.433V.jpg,20220127_141629_SHELL_M55_6330431029,0.0,0.0097442,0.0005102,0.0311966,,,,,,,,,,,,,,,,,,,,,,,,,,,,,,,,,,,,,,,,,,,,,,,,,,,,,,,,,,,,,,,,,,,,,,,,,,,,,,,,,,,,,,,,,,,,,,,,,,,,,,,,,,,,,,,,,,,,,,,,,,,,,,,,,,,,,,,,,,,,,,,,,,,,,6330431029.0,2022-01-27 14:16:29
19714.0,F0201-0160,X,3.0,0.025,16.181,1000,9/5,DSLR-CMOS,20220127_142906_SHELL_M55_6330431029_X_3s_0.025A_16.181V.jpg,20220127_142906_SHELL_M55_6330431029,,,,,,,,,,,,,,,,,,,,,,,,,,,,,,,,,,,,,,,,,,,,,,,,,,,,,,,,,,,,,,,,,,,,,,,,,,,,,,,,,,,,,,,,,,,,,,,,,,,,,,,,,,,,,,,,,,,,,,,,,,,,,,,,,,,,,,,,,,,,,,,,,,,,,,,,,6330431029.0,2022-01-27 14:29:06
19715.0,F0201-0160,X,3.0,0.195,18.961,1000,9/5,DSLR-CMOS,20220127_142935_SHELL_M55_6330431029_X_3s_0.195A_18.961V.jpg,20220127_142935_SHELL_M55_6330431029,7.7220813,0.0,0.0,0.0,,,,,,,,,,,,,,,,,,,,,,,,,,,,,,,,,,,,,,,,,,,,,,,,,,,,,,,,,,,,,,,,,,,,,,,,,,,,,,,,,,,,,,,,,,,,,,,,,,,,,,,,,,,,,,,,,,,,,,,,,,,,,,,,,,,,,,,,,,,,,,,,,,,,,6330431029.0,2022-01-27 14:29:35
19716.0,F0201-0160,X,3.0,0.296,19.495,1000,9/5,DSLR-CMOS,20220127_143008_SHELL_M55_6330431029_X_3s_0.296A_19.495V.jpg,20220127_143008_SHELL_M55_6330431029,24.0192742,0.0,0.0,0.0,,,,,,,,,,,,,,,,,,,,,,,,,,,,,,,,,,,,,,,,,,,,,,,,,,,,,,,,,,,,,,,,,,,,,,,,,,,,,,,,,,,,,,,,,,,,,,,,,,,,,,,,,,,,,,,,,,,,,,,,,,,,,,,,,,,,,,,,,,,,,,,,,,,,,6330431029.0,2022-01-27 14:30:08
19717.0,F0201-0160,X,1.0,1.392,21.645,1000,9/5,DSLR-CMOS,20220127_143037_SHELL_M55_6330431029_X_1s_1.392A_21.645V.jpg,20220127_143037_SHELL_M55_6330431029,2.1685959,0.0010661,0.0034775,0.0,,,,,,,,,,,,,,,,,,,,,,,,,,,,,,,,,,,,,,,,,,,,,,,,,,,,,,,,,,,,,,,,,,,,,,,,,,,,,,,,,,,,,,,,,,,,,,,,,,,,,,,,,,,,,,,,,,,,,,,,,,,,,,,,,,,,,,,,,,,,,,,,,,,,,6330431029.0,2022-01-27 14:30:37
19718.0,F0201-0160,X,1.0,2.394,22.625,1000,9/5,DSLR-CMOS,20220127_143101_SHELL_M55_6330431029_X_1s_2.394A_22.625V.jpg,20220127_143101_SHELL_M55_6330431029,3.9698222,0.0,0.0,0.0,,,,,,,,,,,,,,,,,,,,,,,,,,,,,,,,,,,,,,,,,,,,,,,,,,,,,,,,,,,,,,,,,,,,,,,,,,,,,,,,,,,,,,,,,,,,,,,,,,,,,,,,,,,,,,,,,,,,,,,,,,,,,,,,,,,,,,,,,,,,,,,,,,,,,6330431029.0,2022-01-27 14:31:01
19719.0,F0201-0160,X,1.0,3.392,23.378,1000,9/5,DSLR-CMOS,20220127_143124_SHELL_M55_6330431029_X_1s_3.392A_23.378V.jpg,20220127_143124_SHELL_M55_6330431029,0.6552791,0.0,0.0,0.0,,,,,,,,,,,,,,,,,,,,,,,,,,,,,,,,,,,,,,,,,,,,,,,,,,,,,,,,,,,,,,,,,,,,,,,,,,,,,,,,,,,,,,,,,,,,,,,,,,,,,,,,,,,,,,,,,,,,,,,,,,,,,,,,,,,,,,,,,,,,,,,,,,,,,6330431029.0,2022-01-27 14:31:24
,,,,,,,,,,,,,,,,,,,,,,,,,,,,,,,,,,,,,,,,,,,,,,,,,,,,,,,,,,,,,,,,,,,,,,,,,,,,,,,,,,,,,,,,,,,,,,,,,,,,,,,,,,,,,,,,,,,,,,,,,,,,,,,,,,,,,,,,,,,,,,,,,,,,,,,,,20220131_173252_SHELL_M55_6330431029,2022-01-31 17:32:52,0.9750727944444444,0.0030146110630555,0.0522195481388888,0.0073300351519444,0.0625097460035277,0.0012739192416666,0.0025008289386111,0.0002327346688611,6330431029.0,2022-01-31 17:32:52
,,,,,,,,,,20220124_134700_SHELL_M55_6330431031,,,,,19946.0,20220124_134633_6330431031_01,20220124_SHELL_M55,2022-01-24 13:47:00,20220124.0,134633,483.0,0.247213904,2.2,-0.6,0.0,60.0,440.0,18.0,0.0,1500.0,3000.0,5000.0,180000.0,24153.0,DJC,IVT20220124-SHELL_M55-20220124_134633_6330431031_X_01.txt,IVT20220124-SHELL_M55-20220124_134633_6330431031_X_01.mfr,3.022879,21.513134,2.757051,16.633507,45.859426,70.518683,10.8466,1435.448655,0.884984,0.028817,0.597587,0.026283,0.462042,0.012144,12.143689,4182.737887,2.578744,2.757051,16.633507,70.518683,45.859426,10.8466,0.884984,0.026283,0.462042,0.012144,12.143689,2.578744,5.516225,22.883468,47.807191,0.027145,0.517138,0.014038,81.518628,14.037937,0.962452,2.04e-12,2.33e-08,,,0.0,4090000000000000.0,3.444129,,1.168711,0.546346,2.352338,1429.513067,16.633507,1.814178,,,,,12.79236,0.439563,,,0.0,1.0,3.444129,,p-type,0.018,104.9,4228.0,36.0,1.0,25.0,1.0,Generalized,483.0,3.335554,0.247214,2.2,-0.6,1000.0,13.053003,1.66e-30,OFF,Center Point,3000000000000000.0,30.0,2000000000000000.0,4000000000000000.0,OFF,SunsVoc Rsh (Module),0.45,0.0,Thermocouple,2.0,10.0,-0.05,3.0108,0.01,A,0.0,1.0,0.0,0.0,Full IV,,1/24/2022 13:47,,FSEC_Shell-M55.mfi,,,,,,Sinton,,,F0201-0004,,,,,,,,,,,6330431031.0,2022-01-24 13:47:00
,,,,,,,,,,20220124_134800_SHELL_M55_6330431031,,,,,19947.0,20220124_134738_6330431031_02,20220124_SHELL_M55,2022-01-24 13:48:00,20220124.0,134738,483.0,0.247213904,2.2,-0.6,0.0,60.0,440.0,18.0,0.0,1500.0,3000.0,5000.0,180000.0,24154.0,DJC,IVT20220124-SHELL_M55-20220124_134738_6330431031_X_02.txt,IVT20220124-SHELL_M55-20220124_134738_6330431031_X_02.mfr,3.026006,21.509343,2.773544,16.527832,45.84067,70.4294,10.842164,1429.199596,0.898539,0.028847,0.597482,0.02644,0.459106,0.012139,12.138722,4164.528823,2.618244,2.773544,16.527832,70.4294,45.84067,10.842164,0.898539,0.02644,0.459106,0.012139,12.138722,2.618244,5.615968,22.934899,47.916813,0.027177,0.517173,0.014055,81.550086,14.055406,0.964741,2.03e-12,2.34e-08,,,0.0,3930000000000000.0,3.584882,,1.165736,0.537642,2.444646,1387.19299,16.527832,1.784522,,,,,13.102747,0.439792,,,0.0,1.0,3.584882,,p-type,0.018,104.9,4228.0,36.0,1.0,25.0,1.0,Generalized,483.0,3.397182,0.247214,2.2,-0.6,1000.0,12.801031,1.66e-30,OFF,Center Point,3000000000000000.0,30.0,2000000000000000.0,4000000000000000.0,OFF,SunsVoc Rsh (Module),0.45,0.0,Thermocouple,2.0,10.0,-0.05,3.0108,0.01,A,0.0,1.0,0.0,0.0,Full IV,,1/24/2022 13:48,,FSEC_Shell-M55.mfi,,,,,,Sinton,,,F0201-0004,,,,,,,,,,,6330431031.0,2022-01-24 13:48:00
,,,,,,,,,,20220124_135000_SHELL_M55_6330431031,,,,,19948.0,20220124_134851_6330431031_01,20220124_SHELL_M55,2022-01-24 13:50:00,20220124.0,134851,483.0,0.247213904,2.2,-0.6,0.0,60.0,440.0,18.0,0.0,3000.0,3000.0,15000.0,180000.0,24155.0,DJC,IVT20220124-SHELL_M55-20220124_134851_6330431031_X_01.txt,IVT20220124-SHELL_M55-20220124_134851_6330431031_X_01.mfr,3.022357,21.508653,2.756136,16.617003,45.798726,70.452186,10.832244,1402.675577,0.893993,0.028812,0.597463,0.026274,0.461583,0.012128,12.127615,4087.240779,2.604997,2.756136,16.617003,70.452186,45.798726,10.832244,0.893993,0.026274,0.461583,0.012128,12.127615,2.604997,5.263539,23.012681,87.203131,0.027149,0.517122,0.014039,81.557987,14.039364,0.96506,2.02e-12,2.34e-08,,,0.0,4180000000000000.0,3.371193,,1.165627,0.105795,2.63819,1249.481371,16.617003,1.789309,,,,,12.913219,0.450088,,,0.0,1.0,3.371193,,p-type,0.018,104.9,4228.0,36.0,1.0,25.0,1.0,Generalized,483.0,3.253694,0.247214,2.2,-0.6,1000.0,12.198538,1.66e-30,OFF,Center Point,3000000000000000.0,30.0,2000000000000000.0,4000000000000000.0,OFF,SunsVoc Rsh (Module),0.45,0.0,Thermocouple,2.0,10.0,-0.05,3.0108,0.01,A,0.0,1.0,0.0,0.0,Full IV,,1/24/2022 13:50,,FSEC_Shell-M55.mfi,,,,,,Sinton,,,F0201-0004,,,,,,,,,,,6330431031.0,2022-01-24 13:50:00
,,,,,,,,,,,,,,,,,,,,,,,,,,,,,,,,,,,,,,,,,,,,,,,,,,,,,,,,,,,,,,,,,,,,,,,,,,,,,,,,,,,,,,,,,,,,,,,,,,,,,,,,,,,,,,,,,,,,,,,,,,,,,,,,,,,,,,,,,,,,,,,,,,,,,,,,,20220124_151220_SHELL_M55_6330431031,2022-01-24 15:12:20,0.9765797108333332,0.0036732237916666,0.0759300623055555,0.0097670249583333,0.0510941701994444,0.0015179851841666,0.0026839825772222,0.0002561401984444,6330431031.0,2022-01-24 15:12:20
19978.0,F0201-0004,X,3.0,0.025,16.302,1000,9/5,DSLR-CMOS,20220128_124527_SHELL_M55_6330431031_X_3s_0.025A_16.302V.jpg,20220128_124527_SHELL_M55_6330431031,,,,,,,,,,,,,,,,,,,,,,,,,,,,,,,,,,,,,,,,,,,,,,,,,,,,,,,,,,,,,,,,,,,,,,,,,,,,,,,,,,,,,,,,,,,,,,,,,,,,,,,,,,,,,,,,,,,,,,,,,,,,,,,,,,,,,,,,,,,,,,,,,,,,,,,,,6330431031.0,2022-01-28 12:45:27
19979.0,F0201-0004,X,3.0,0.195,19.092,1000,9/5,DSLR-CMOS,20220128_124556_SHELL_M55_6330431031_X_3s_0.195A_19.092V.jpg,20220128_124556_SHELL_M55_6330431031,12.5888333,0.0,0.0,0.0,,,,,,,,,,,,,,,,,,,,,,,,,,,,,,,,,,,,,,,,,,,,,,,,,,,,,,,,,,,,,,,,,,,,,,,,,,,,,,,,,,,,,,,,,,,,,,,,,,,,,,,,,,,,,,,,,,,,,,,,,,,,,,,,,,,,,,,,,,,,,,,,,,,,,6330431031.0,2022-01-28 12:45:56
19980.0,F0201-0004,X,3.0,0.296,19.62,1000,9/5,DSLR-CMOS,20220128_124625_SHELL_M55_6330431031_X_3s_0.296A_19.620V.jpg,20220128_124625_SHELL_M55_6330431031,17.1979699,0.0,0.0,0.0,,,,,,,,,,,,,,,,,,,,,,,,,,,,,,,,,,,,,,,,,,,,,,,,,,,,,,,,,,,,,,,,,,,,,,,,,,,,,,,,,,,,,,,,,,,,,,,,,,,,,,,,,,,,,,,,,,,,,,,,,,,,,,,,,,,,,,,,,,,,,,,,,,,,,6330431031.0,2022-01-28 12:46:25
19981.0,F0201-0004,X,1.0,1.392,21.801,1000,9/5,DSLR-CMOS,20220128_124653_SHELL_M55_6330431031_X_1s_1.392A_21.801V.jpg,20220128_124653_SHELL_M55_6330431031,4.9291865,0.0007576,0.0028537,0.0,,,,,,,,,,,,,,,,,,,,,,,,,,,,,,,,,,,,,,,,,,,,,,,,,,,,,,,,,,,,,,,,,,,,,,,,,,,,,,,,,,,,,,,,,,,,,,,,,,,,,,,,,,,,,,,,,,,,,,,,,,,,,,,,,,,,,,,,,,,,,,,,,,,,,6330431031.0,2022-01-28 12:46:53
19982.0,F0201-0004,X,1.0,2.394,22.805,1000,9/5,DSLR-CMOS,20220128_124716_SHELL_M55_6330431031_X_1s_2.394A_22.805V.jpg,20220128_124716_SHELL_M55_6330431031,3.3358587,0.0,0.0,0.0,,,,,,,,,,,,,,,,,,,,,,,,,,,,,,,,,,,,,,,,,,,,,,,,,,,,,,,,,,,,,,,,,,,,,,,,,,,,,,,,,,,,,,,,,,,,,,,,,,,,,,,,,,,,,,,,,,,,,,,,,,,,,,,,,,,,,,,,,,,,,,,,,,,,,6330431031.0,2022-01-28 12:47:16
19983.0,F0201-0004,X,1.0,3.393,23.581,1000,9/5,DSLR-CMOS,20220128_124740_SHELL_M55_6330431031_X_1s_3.393A_23.581V.jpg,20220128_124740_SHELL_M55_6330431031,0.7307118,0.0,0.0,0.0,,,,,,,,,,,,,,,,,,,,,,,,,,,,,,,,,,,,,,,,,,,,,,,,,,,,,,,,,,,,,,,,,,,,,,,,,,,,,,,,,,,,,,,,,,,,,,,,,,,,,,,,,,,,,,,,,,,,,,,,,,,,,,,,,,,,,,,,,,,,,,,,,,,,,6330431031.0,2022-01-28 12:47:40
,,,,,,,,,,20220129_194600_SHELL_M55_6330431032,,,,,20204.0,20220129_194526_6330431032_01,20220129_SHELL_M55,2022-01-29 19:46:00,20220129.0,194526,483.0,0.247326411,2.2,-0.6,0.0,60.0,440.0,18.0,0.0,1500.0,3000.0,5000.0,180000.0,24412.0,DJC,IVT20220129-SHELL_M55-20220129_194526_6330431032_X_01.txt,IVT20220129-SHELL_M55-20220129_194526_6330431032_X_01.mfr,3.121301,21.567567,2.811478,15.830792,44.50792,66.115075,10.526944,1754.849995,1.227421,0.029755,0.599099,0.026802,0.439744,0.011786,11.785806,5113.437903,3.576569,2.811478,15.830792,66.115075,44.50792,10.526944,1.227421,0.026802,0.439744,0.011786,11.785806,3.576569,5.292279,21.384978,49.193507,0.028061,0.519,0.014564,81.697908,14.563634,0.958262,1.97e-12,2.27e-08,,,0.0,4120000000000000.0,3.422153,,1.166983,0.539728,2.328489,1323.243365,15.830792,2.252936,,,,,17.897149,0.352021,,,0.0,0.0,3.422153,,p-type,0.018,104.9,4228.0,36.0,1.0,25.0,1.0,Generalized,483.0,3.948419,0.247326,2.2,-0.6,1000.0,13.884387,1.66e-30,OFF,Center Point,3000000000000000.0,30.0,2000000000000000.0,4000000000000000.0,OFF,SunsVoc Rsh (Module),0.45,0.0,Thermocouple,2.0,10.0,-0.05,3.0108,0.01,A,0.0,1.0,0.0,0.0,Full IV,,1/29/2022 19:46,,FSEC_Shell-M55.mfi,,,,,,Sinton,,,F0201-0148,,,,,,,,,,,6330431032.0,2022-01-29 19:46:00
,,,,,,,,,,20220129_194700_SHELL_M55_6330431032,,,,,20205.0,20220129_194632_6330431032_02,20220129_SHELL_M55,2022-01-29 19:47:00,20220129.0,194632,483.0,0.247326411,2.2,-0.6,0.0,60.0,440.0,18.0,0.0,1500.0,3000.0,5000.0,180000.0,24413.0,DJC,IVT20220129-SHELL_M55-20220129_194632_6330431032_X_02.txt,IVT20220129-SHELL_M55-20220129_194632_6330431032_X_02.mfr,3.122311,21.55969,2.81173,15.828038,44.504177,66.112276,10.526059,1702.216854,1.229604,0.029765,0.59888,0.026804,0.439668,0.011785,11.784815,4960.070777,3.58293,2.81173,15.828038,66.112276,44.504177,10.526059,1.229604,0.026804,0.439668,0.011785,11.784815,3.58293,5.822531,21.435732,49.258487,0.028069,0.519034,0.014569,81.730134,14.56877,0.961542,1.97e-12,2.28e-08,,,0.0,4230000000000000.0,3.333312,,1.160733,0.543073,2.593376,1481.179659,15.828038,2.202086,,,,,17.927157,0.362858,,,0.0,0.0,3.333312,,p-type,0.018,104.9,4228.0,36.0,1.0,25.0,1.0,Generalized,483.0,3.897626,0.247326,2.2,-0.6,1000.0,14.605249,1.66e-30,OFF,Center Point,3000000000000000.0,30.0,2000000000000000.0,4000000000000000.0,OFF,SunsVoc Rsh (Module),0.45,0.0,Thermocouple,2.0,10.0,-0.05,3.0108,0.01,A,0.0,1.0,0.0,0.0,Full IV,,1/29/2022 19:47,,FSEC_Shell-M55.mfi,,,,,,Sinton,,,F0201-0148,,,,,,,,,,,6330431032.0,2022-01-29 19:47:00
,,,,,,,,,,20220129_194900_SHELL_M55_6330431032,,,,,20206.0,20220129_194746_6330431032_01,20220129_SHELL_M55,2022-01-29 19:49:00,20220129.0,194746,483.0,0.247326411,2.2,-0.6,0.0,60.0,440.0,18.0,0.0,3000.0,3000.0,15000.0,180000.0,24414.0,DJC,IVT20220129-SHELL_M55-20220129_194746_6330431032_X_01.txt,IVT20220129-SHELL_M55-20220129_194746_6330431032_X_01.mfr,3.123537,21.553365,2.816355,15.796202,44.487709,66.081266,10.522164,1727.843703,1.234355,0.029776,0.598705,0.026848,0.438783,0.01178,11.780455,5034.744568,3.596773,2.816355,15.796202,66.081266,44.487709,10.522164,1.234355,0.026848,0.438783,0.01178,11.780455,3.596773,5.898391,21.509049,90.313398,0.028084,0.518962,0.014574,81.753218,14.574329,0.959647,1.97e-12,2.29e-08,,,0.0,3880000000000000.0,3.62545,,1.156291,0.105904,2.441184,1408.268886,15.796202,2.365863,,,,,18.03796,0.357099,,,0.0,0.0,3.62545,,p-type,0.018,104.9,4228.0,36.0,1.0,25.0,1.0,Generalized,483.0,3.931596,0.247326,2.2,-0.6,1000.0,13.66422,1.66e-30,OFF,Center Point,3000000000000000.0,30.0,2000000000000000.0,4000000000000000.0,OFF,SunsVoc Rsh (Module),0.45,0.0,Thermocouple,2.0,10.0,-0.05,3.0108,0.01,A,0.0,1.0,0.0,0.0,Full IV,,1/29/2022 19:49,,FSEC_Shell-M55.mfi,,,,,,Sinton,,,F0201-0148,,,,,,,,,,,6330431032.0,2022-01-29 19:49:00
20638.0,F0201-0148,X,3.0,0.025,16.457,1000,9/5,DSLR-CMOS,20220129_195134_SHELL_M55_6330431032_X_3s_0.025A_16.457V.jpg,20220129_195134_SHELL_M55_6330431032,,,,,,,,,,,,,,,,,,,,,,,,,,,,,,,,,,,,,,,,,,,,,,,,,,,,,,,,,,,,,,,,,,,,,,,,,,,,,,,,,,,,,,,,,,,,,,,,,,,,,,,,,,,,,,,,,,,,,,,,,,,,,,,,,,,,,,,,,,,,,,,,,,,,,,,,,6330431032.0,2022-01-29 19:51:34
20639.0,F0201-0148,X,3.0,0.194,19.227,1000,9/5,DSLR-CMOS,20220129_195156_SHELL_M55_6330431032_X_3s_0.194A_19.227V.jpg,20220129_195156_SHELL_M55_6330431032,10.9801215,0.0,0.0,0.0,,,,,,,,,,,,,,,,,,,,,,,,,,,,,,,,,,,,,,,,,,,,,,,,,,,,,,,,,,,,,,,,,,,,,,,,,,,,,,,,,,,,,,,,,,,,,,,,,,,,,,,,,,,,,,,,,,,,,,,,,,,,,,,,,,,,,,,,,,,,,,,,,,,,,6330431032.0,2022-01-29 19:51:56
20640.0,F0201-0148,X,3.0,0.296,19.783,1000,9/5,DSLR-CMOS,20220129_195217_SHELL_M55_6330431032_X_3s_0.296A_19.783V.jpg,20220129_195217_SHELL_M55_6330431032,15.2411794,0.0,0.0,0.0,,,,,,,,,,,,,,,,,,,,,,,,,,,,,,,,,,,,,,,,,,,,,,,,,,,,,,,,,,,,,,,,,,,,,,,,,,,,,,,,,,,,,,,,,,,,,,,,,,,,,,,,,,,,,,,,,,,,,,,,,,,,,,,,,,,,,,,,,,,,,,,,,,,,,6330431032.0,2022-01-29 19:52:17
20641.0,F0201-0148,X,1.0,1.392,22.256,1000,9/5,DSLR-CMOS,20220129_195239_SHELL_M55_6330431032_X_1s_1.392A_22.256V.jpg,20220129_195239_SHELL_M55_6330431032,2.914388,0.0,0.0,0.0,,,,,,,,,,,,,,,,,,,,,,,,,,,,,,,,,,,,,,,,,,,,,,,,,,,,,,,,,,,,,,,,,,,,,,,,,,,,,,,,,,,,,,,,,,,,,,,,,,,,,,,,,,,,,,,,,,,,,,,,,,,,,,,,,,,,,,,,,,,,,,,,,,,,,6330431032.0,2022-01-29 19:52:39
20642.0,F0201-0148,X,1.0,2.394,23.504,1000,9/5,DSLR-CMOS,20220129_195254_SHELL_M55_6330431032_X_1s_2.394A_23.504V.jpg,20220129_195254_SHELL_M55_6330431032,2.199337,0.0,0.0,0.0,,,,,,,,,,,,,,,,,,,,,,,,,,,,,,,,,,,,,,,,,,,,,,,,,,,,,,,,,,,,,,,,,,,,,,,,,,,,,,,,,,,,,,,,,,,,,,,,,,,,,,,,,,,,,,,,,,,,,,,,,,,,,,,,,,,,,,,,,,,,,,,,,,,,,6330431032.0,2022-01-29 19:52:54
20643.0,F0201-0148,X,1.0,3.392,24.512,1000,9/5,DSLR-CMOS,20220129_195310_SHELL_M55_6330431032_X_1s_3.392A_24.512V.jpg,20220129_195310_SHELL_M55_6330431032,1.3775792,0.0,0.0,0.0,,,,,,,,,,,,,,,,,,,,,,,,,,,,,,,,,,,,,,,,,,,,,,,,,,,,,,,,,,,,,,,,,,,,,,,,,,,,,,,,,,,,,,,,,,,,,,,,,,,,,,,,,,,,,,,,,,,,,,,,,,,,,,,,,,,,,,,,,,,,,,,,,,,,,6330431032.0,2022-01-29 19:53:10
,,,,,,,,,,,,,,,,,,,,,,,,,,,,,,,,,,,,,,,,,,,,,,,,,,,,,,,,,,,,,,,,,,,,,,,,,,,,,,,,,,,,,,,,,,,,,,,,,,,,,,,,,,,,,,,,,,,,,,,,,,,,,,,,,,,,,,,,,,,,,,,,,,,,,,,,,20220131_161828_SHELL_M55_6330431032,2022-01-31 16:18:28,0.9737880316666668,0.0021254353516666,0.0523442757277777,0.0067538009755555,0.0600325303708333,0.0011246575563888,0.0027946729791666,0.0001788499127777,6330431032.0,2022-01-31 16:18:28
,,,,,,,,,,20170505_155600_SHELL_M55_6330431033,,,,,1739.0,6330431033,20170505_Shell,2017-05-05 15:56:00,20170505.0,HHMMSS,483.0,0.243168,2.2,-1.37,50.0,25.0,400.0,10.0,50.0,3000.0,3000.0,15000.0,180000.0,6023.0,Onkar,20170505-SHELL_M55-20170505_HHMMSS_6330431033_X_MN.txt,20170505-SHELL_M55-20170505_HHMMSS_6330431033_X_MN.mfr,3.19405,21.555518,2.955304,17.019543,50.297916,73.054983,11.896385,1412.13355,0.65638,0.030449,0.598764,0.028173,0.472765,0.013319,13.319012,4114.800261,1.912619,2.955304,17.019543,73.054983,50.297916,11.896385,0.65638,0.028173,0.472765,0.013319,13.319012,1.912619,3.016455,22.897366,127.967319,0.028674,0.519048,0.014883,81.63553,14.883373,0.963233,2.24e-12,2.66e-08,,,9.929421,,,,1.100343,0.098392,1.838347,593.53216,17.019543,,,,,,,,,,0.0,0.0,1.2,,p-type,0.03,104.9,4228.0,36.0,1.0,25.0,1.0,Generalized,483.0,1.94647,0.243168,2.2,-1.37,1000.0,4.765237,1.66e-30,OFF,Center Point,3000000000000000.0,30.0,2000000000000000.0,4000000000000000.0,OFF,SunsVoc Rsh (Module),0.45,0.0,Thermocouple,2.0,10.0,-0.05,3.0108,0.01,A,0.0,1.0,0.0,0.0,Full IV,,5/5/2017 15:56,,,,,,,,Sinton,,,F0201-0017,,,,,,,,,,,6330431033.0,2017-05-05 15:56:00
,,,,,,,,,,20170505_155623_SHELL_M55_6330431033,0.0,0.0160168,0.0081987,0.0107373,,,,,,,,,,,,,,,,,,,,,,,,,,,,,,,,,,,,,,,,,,,,,,,,,,,,,,,,,,,,,,,,,,,,,,,,,,,,,,,,,,,,,,,,,,,,,,,,,,,,,,,,,,,,,,,,,,,,,,,,,,,,,,,,,,,,,,,,,,,,,,,,,,,,,6330431033.0,2017-05-05 15:56:23
,,,,,,,,,,20220118_125200_SHELL_M55_6330431033,,,,,19781.0,20220118_125127_6330431033_01,20220118_SHELL_M55,2022-01-18 12:52:00,20220118.0,125127,483.0,0.247409,2.2,-0.6,0.0,60.0,440.0,18.0,0.0,1500.0,3000.0,15000.0,180000.0,23989.0,DJC,IVT20220118-SHELL_M55-20220118_125127_6330431033_X_01.txt,IVT20220118-SHELL_M55-20220118_125127_6330431033_X_01.mfr,3.098521,21.515794,2.853937,16.864308,48.129671,72.194004,11.383555,1389.376617,0.72444,0.029538,0.597661,0.027206,0.468453,0.012745,12.744855,4048.489087,2.110937,2.853937,16.864308,72.194004,48.129671,11.383555,0.72444,0.027206,0.468453,0.012745,12.744855,2.110937,4.1482,24.297308,48.167975,0.02781,0.516687,0.014369,81.393543,14.368907,0.962032,2.06e-12,2.69e-08,,,13.005774,5400000000000000.0,2.640482,,1.176735,0.104042,2.520978,999.493587,16.864308,1.185317,,,,7.955404,10.920799,0.439762,,,0.0,0.0,2.640482,,p-type,0.018,104.9,4228.0,36.0,1.0,25.0,1.0,Generalized,483.0,2.218595,0.247409,2.2,-0.6,1000.0,6.635913,1.66e-30,OFF,Center Point,3000000000000000.0,30.0,2000000000000000.0,4000000000000000.0,OFF,SunsVoc Rsh (Module),0.45,0.0,Thermocouple,2.0,10.0,-0.05,3.0108,0.01,A,0.0,1.0,0.0,0.0,Full IV,,1/18/2022 12:52,,FSEC_Shell-M55.mfi,,,,,,Sinton,,,F0201-0017,,,,,,,,,,,6330431033.0,2022-01-18 12:52:00
,,,,,,,,,,20220118_125300_SHELL_M55_6330431033,,,,,19782.0,20220118_125232_6330431033_02,20220118_SHELL_M55,2022-01-18 12:53:00,20220118.0,125232,483.0,0.247409,2.2,-0.6,0.0,60.0,440.0,18.0,0.0,1500.0,3000.0,15000.0,180000.0,23990.0,DJC,IVT20220118-SHELL_M55-20220118_125232_6330431033_X_02.txt,IVT20220118-SHELL_M55-20220118_125232_6330431033_X_02.mfr,3.100284,21.514044,2.85658,16.851364,48.13727,72.170199,11.385352,1385.145434,0.728728,0.029555,0.597612,0.027231,0.468093,0.012747,12.746867,4036.159888,2.123432,2.85658,16.851364,72.170199,48.13727,11.385352,0.728728,0.027231,0.468093,0.012747,12.746867,2.123432,4.19851,24.293519,48.093321,0.027825,0.516843,0.014381,81.423345,14.381179,0.963459,2.05e-12,2.7e-08,,,13.024136,5430000000000000.0,2.623463,,1.182476,0.106336,2.709635,1004.801749,16.851364,1.178952,,,,7.896852,10.994908,0.440883,,,0.0,0.0,2.623463,,p-type,0.018,104.9,4228.0,36.0,1.0,25.0,1.0,Generalized,483.0,2.240014,0.247409,2.2,-0.6,1000.0,6.879552,1.66e-30,OFF,Center Point,3000000000000000.0,30.0,2000000000000000.0,4000000000000000.0,OFF,SunsVoc Rsh (Module),0.45,0.0,Thermocouple,2.0,10.0,-0.05,3.0108,0.01,A,0.0,1.0,0.0,0.0,Full IV,,1/18/2022 12:53,,FSEC_Shell-M55.mfi,,,,,,Sinton,,,F0201-0017,,,,,,,,,,,6330431033.0,2022-01-18 12:53:00
,,,,,,,,,,20220118_125400_SHELL_M55_6330431033,,,,,19783.0,20220118_125345_6330431033_01,20220118_SHELL_M55,2022-01-18 12:54:00,20220118.0,125345,483.0,0.247409,2.2,-0.6,0.0,60.0,440.0,18.0,0.0,1500.0,3000.0,15000.0,180000.0,23991.0,DJC,IVT20220118-SHELL_M55-20220118_125345_6330431033_X_01.txt,IVT20220118-SHELL_M55-20220118_125345_6330431033_X_01.mfr,3.101652,21.510699,2.858334,16.850761,48.165106,72.191314,11.391936,1392.718431,0.727723,0.029568,0.597519,0.027248,0.468077,0.012754,12.754238,4058.226762,2.120503,2.858334,16.850761,72.191314,48.165106,11.391936,0.727723,0.027248,0.468077,0.012754,12.754238,2.120503,4.219181,24.285924,48.20627,0.027836,0.516876,0.014388,81.438033,14.387882,0.965216,2.04e-12,2.71e-08,,,12.971611,5390000000000000.0,2.643388,,1.180646,0.107111,2.778676,1006.824264,16.850761,1.185418,,,,7.969006,10.98776,0.438241,,,0.0,0.0,2.643388,,p-type,0.018,104.9,4228.0,36.0,1.0,25.0,1.0,Generalized,483.0,2.248245,0.247409,2.2,-0.6,1000.0,6.789485,1.66e-30,OFF,Center Point,3000000000000000.0,30.0,2000000000000000.0,4000000000000000.0,OFF,SunsVoc Rsh (Module),0.45,0.0,Thermocouple,2.0,10.0,-0.05,3.0108,0.01,A,0.0,1.0,0.0,0.0,Full IV,,1/18/2022 12:54,,FSEC_Shell-M55.mfi,,,,,,Sinton,,,F0201-0017,,,,,,,,,,,6330431033.0,2022-01-18 12:54:00
,,,,,,,,,,,,,,,,,,,,,,,,,,,,,,,,,,,,,,,,,,,,,,,,,,,,,,,,,,,,,,,,,,,,,,,,,,,,,,,,,,,,,,,,,,,,,,,,,,,,,,,,,,,,,,,,,,,,,,,,,,,,,,,,,,,,,,,,,,,,,,,,,,,,,,,,,20220126_114207_SHELL_M55_6330431033,2022-01-26 11:42:07,0.9869965416666666,0.0022961595258333,0.0528951560277777,0.0063193507544444,0.0273691963172777,0.0010233679491666,0.0024471645936111,0.0001977127001388,6330431033.0,2022-01-26 11:42:07
20014.0,F0201-0017,X,3.0,0.025,16.277,1000,9/5,DSLR-CMOS,20220128_131752_SHELL_M55_6330431033_X_3s_0.025A_16.277V.jpg,20220128_131752_SHELL_M55_6330431033,,,,,,,,,,,,,,,,,,,,,,,,,,,,,,,,,,,,,,,,,,,,,,,,,,,,,,,,,,,,,,,,,,,,,,,,,,,,,,,,,,,,,,,,,,,,,,,,,,,,,,,,,,,,,,,,,,,,,,,,,,,,,,,,,,,,,,,,,,,,,,,,,,,,,,,,,6330431033.0,2022-01-28 13:17:52
20015.0,F0201-0017,X,3.0,0.195,19.054,1000,9/5,DSLR-CMOS,20220128_131821_SHELL_M55_6330431033_X_3s_0.195A_19.054V.jpg,20220128_131821_SHELL_M55_6330431033,8.2258376,0.0,0.0,0.0,,,,,,,,,,,,,,,,,,,,,,,,,,,,,,,,,,,,,,,,,,,,,,,,,,,,,,,,,,,,,,,,,,,,,,,,,,,,,,,,,,,,,,,,,,,,,,,,,,,,,,,,,,,,,,,,,,,,,,,,,,,,,,,,,,,,,,,,,,,,,,,,,,,,,6330431033.0,2022-01-28 13:18:21
20016.0,F0201-0017,X,3.0,0.296,19.578,1000,9/5,DSLR-CMOS,20220128_131850_SHELL_M55_6330431033_X_3s_0.296A_19.578V.jpg,20220128_131850_SHELL_M55_6330431033,12.6072983,0.0,0.0,0.0,,,,,,,,,,,,,,,,,,,,,,,,,,,,,,,,,,,,,,,,,,,,,,,,,,,,,,,,,,,,,,,,,,,,,,,,,,,,,,,,,,,,,,,,,,,,,,,,,,,,,,,,,,,,,,,,,,,,,,,,,,,,,,,,,,,,,,,,,,,,,,,,,,,,,6330431033.0,2022-01-28 13:18:50
20017.0,F0201-0017,X,1.0,1.392,21.713,1000,9/5,DSLR-CMOS,20220128_131919_SHELL_M55_6330431033_X_1s_1.392A_21.713V.jpg,20220128_131919_SHELL_M55_6330431033,4.6595698,0.0,0.0035104,0.0,,,,,,,,,,,,,,,,,,,,,,,,,,,,,,,,,,,,,,,,,,,,,,,,,,,,,,,,,,,,,,,,,,,,,,,,,,,,,,,,,,,,,,,,,,,,,,,,,,,,,,,,,,,,,,,,,,,,,,,,,,,,,,,,,,,,,,,,,,,,,,,,,,,,,6330431033.0,2022-01-28 13:19:19
20018.0,F0201-0017,X,1.0,2.394,22.681,1000,9/5,DSLR-CMOS,20220128_131942_SHELL_M55_6330431033_X_1s_2.394A_22.681V.jpg,20220128_131942_SHELL_M55_6330431033,4.5107963,0.0,0.0,0.0,,,,,,,,,,,,,,,,,,,,,,,,,,,,,,,,,,,,,,,,,,,,,,,,,,,,,,,,,,,,,,,,,,,,,,,,,,,,,,,,,,,,,,,,,,,,,,,,,,,,,,,,,,,,,,,,,,,,,,,,,,,,,,,,,,,,,,,,,,,,,,,,,,,,,6330431033.0,2022-01-28 13:19:42
20019.0,F0201-0017,X,1.0,3.393,23.427,1000,9/5,DSLR-CMOS,20220128_132005_SHELL_M55_6330431033_X_1s_3.393A_23.427V.jpg,20220128_132005_SHELL_M55_6330431033,1.0329573,0.0,0.0,0.0,,,,,,,,,,,,,,,,,,,,,,,,,,,,,,,,,,,,,,,,,,,,,,,,,,,,,,,,,,,,,,,,,,,,,,,,,,,,,,,,,,,,,,,,,,,,,,,,,,,,,,,,,,,,,,,,,,,,,,,,,,,,,,,,,,,,,,,,,,,,,,,,,,,,,6330431033.0,2022-01-28 13:20:05
,,,,,,,,,,20220127_105800_SHELL_M55_6330431035,,,,,20030.0,20220127_105727_6330431035_01,20220127_SHELL_M55,2022-01-27 10:58:00,20220127.0,105727,483.0,0.247326411,2.2,-0.6,0.0,60.0,440.0,18.0,0.0,1500.0,3000.0,5000.0,180000.0,24238.0,DJC,IVT20220127-SHELL_M55-20220127_105727_6330431035_X_01.txt,IVT20220127-SHELL_M55-20220127_105727_6330431035_X_01.mfr,3.114175,21.584191,2.802381,15.928678,44.638218,66.409162,10.557762,1358.545682,1.194022,0.029687,0.599561,0.026715,0.442463,0.01182,11.82031,3958.651168,3.479248,2.802381,15.928678,66.409162,44.638218,10.557762,1.194022,0.026715,0.442463,0.01182,11.82031,3.479248,6.074817,21.620615,49.160257,0.027946,0.518981,0.014503,81.483779,14.503473,0.967141,1.88e-12,2.66e-08,,,0.0,4080000000000000.0,3.457687,,1.171828,0.540308,2.002928,1560.143743,15.928678,2.260037,,,,,17.360012,0.455588,,,0.0,0.0,3.457687,,p-type,0.018,104.9,4228.0,36.0,1.0,25.0,1.0,Generalized,483.0,4.003735,0.247326,2.2,-0.6,1000.0,15.107665,1.66e-30,OFF,Center Point,3000000000000000.0,30.0,2000000000000000.0,4000000000000000.0,OFF,SunsVoc Rsh (Module),0.45,0.0,Thermocouple,2.0,10.0,-0.05,3.0108,0.01,A,0.0,1.0,0.0,0.0,Full IV,,1/27/2022 10:58,,FSEC_Shell-M55.mfi,,,,,,Sinton,,,F0201-0093,,,,,,,,,,,6330431035.0,2022-01-27 10:58:00
,,,,,,,,,,20220127_105900_SHELL_M55_6330431035,,,,,20031.0,20220127_105833_6330431035_02,20220127_SHELL_M55,2022-01-27 10:59:00,20220127.0,105833,483.0,0.247326411,2.2,-0.6,0.0,60.0,440.0,18.0,0.0,1500.0,3000.0,5000.0,180000.0,24239.0,DJC,IVT20220127-SHELL_M55-20220127_105833_6330431035_X_02.txt,IVT20220127-SHELL_M55-20220127_105833_6330431035_X_02.mfr,3.116578,21.576716,2.803843,15.924735,44.65046,66.399151,10.560657,1333.241167,1.196219,0.02971,0.599353,0.026729,0.442354,0.011824,11.823551,3884.916622,3.48565,2.803843,15.924735,66.399151,44.65046,10.560657,1.196219,0.026729,0.442354,0.011824,11.823551,3.48565,6.026225,21.682256,49.320863,0.027968,0.519029,0.014516,81.519908,14.516071,0.971648,1.87e-12,2.7e-08,,,0.0,4250000000000000.0,3.324407,,1.164773,0.545572,1.966207,1535.135363,15.924735,2.180602,,,,,17.397458,0.463972,,,0.0,0.0,3.324407,,p-type,0.018,104.9,4228.0,36.0,1.0,25.0,1.0,Generalized,483.0,4.01071,0.247326,2.2,-0.6,1000.0,15.01649,1.66e-30,OFF,Center Point,3000000000000000.0,30.0,2000000000000000.0,4000000000000000.0,OFF,SunsVoc Rsh (Module),0.45,0.0,Thermocouple,2.0,10.0,-0.05,3.0108,0.01,A,0.0,1.0,0.0,0.0,Full IV,,1/27/2022 10:59,,FSEC_Shell-M55.mfi,,,,,,Sinton,,,F0201-0093,,,,,,,,,,,6330431035.0,2022-01-27 10:59:00
,,,,,,,,,,20220127_110100_SHELL_M55_6330431035,,,,,20032.0,20220127_105947_6330431035_01,20220127_SHELL_M55,2022-01-27 11:01:00,20220127.0,105947,483.0,0.247326411,2.2,-0.6,0.0,60.0,440.0,18.0,0.0,3000.0,3000.0,15000.0,180000.0,24240.0,DJC,IVT20220127-SHELL_M55-20220127_105947_6330431035_X_01.txt,IVT20220127-SHELL_M55-20220127_105947_6330431035_X_01.mfr,3.117828,21.576678,2.812557,15.860288,44.607966,66.309489,10.550607,1353.476489,1.206667,0.029722,0.599352,0.026812,0.440564,0.011812,11.812299,3943.880104,3.516095,2.812557,15.860288,66.309489,44.607966,10.550607,1.206667,0.026812,0.440564,0.011812,11.812299,3.516095,5.915095,21.75782,90.189836,0.027976,0.519084,0.014522,81.520171,14.521913,0.972328,1.87e-12,2.69e-08,,,0.0,4220000000000000.0,3.342517,,1.164765,0.105625,1.968525,1459.558363,15.860288,2.135594,,,,,17.626475,0.456269,,,0.0,0.0,3.342517,,p-type,0.018,104.9,4228.0,36.0,1.0,25.0,1.0,Generalized,483.0,4.014147,0.247326,2.2,-0.6,1000.0,14.476069,1.66e-30,OFF,Center Point,3000000000000000.0,30.0,2000000000000000.0,4000000000000000.0,OFF,SunsVoc Rsh (Module),0.45,0.0,Thermocouple,2.0,10.0,-0.05,3.0108,0.01,A,0.0,1.0,0.0,0.0,Full IV,,1/27/2022 11:01,,FSEC_Shell-M55.mfi,,,,,,Sinton,,,F0201-0093,,,,,,,,,,,6330431035.0,2022-01-27 11:01:00
19828.0,F0201-0093,X,3.0,0.025,16.09,1000,9/5,DSLR-CMOS,20220128_101636_SHELL_M55_6330431035_X_3s_0.025A_16.090V.jpg,20220128_101636_SHELL_M55_6330431035,,,,,,,,,,,,,,,,,,,,,,,,,,,,,,,,,,,,,,,,,,,,,,,,,,,,,,,,,,,,,,,,,,,,,,,,,,,,,,,,,,,,,,,,,,,,,,,,,,,,,,,,,,,,,,,,,,,,,,,,,,,,,,,,,,,,,,,,,,,,,,,,,,,,,,,,,6330431035.0,2022-01-28 10:16:36
19829.0,F0201-0093,X,3.0,0.195,19.148,1000,9/5,DSLR-CMOS,20220128_101705_SHELL_M55_6330431035_X_3s_0.195A_19.148V.jpg,20220128_101705_SHELL_M55_6330431035,9.9003296,0.0,0.0,0.0,,,,,,,,,,,,,,,,,,,,,,,,,,,,,,,,,,,,,,,,,,,,,,,,,,,,,,,,,,,,,,,,,,,,,,,,,,,,,,,,,,,,,,,,,,,,,,,,,,,,,,,,,,,,,,,,,,,,,,,,,,,,,,,,,,,,,,,,,,,,,,,,,,,,,6330431035.0,2022-01-28 10:17:05
19830.0,F0201-0093,X,3.0,0.296,19.714,1000,9/5,DSLR-CMOS,20220128_101734_SHELL_M55_6330431035_X_3s_0.296A_19.714V.jpg,20220128_101734_SHELL_M55_6330431035,5.9055158,0.0038004,0.0,0.0,,,,,,,,,,,,,,,,,,,,,,,,,,,,,,,,,,,,,,,,,,,,,,,,,,,,,,,,,,,,,,,,,,,,,,,,,,,,,,,,,,,,,,,,,,,,,,,,,,,,,,,,,,,,,,,,,,,,,,,,,,,,,,,,,,,,,,,,,,,,,,,,,,,,,6330431035.0,2022-01-28 10:17:34
19831.0,F0201-0093,X,1.0,1.392,22.195,1000,9/5,DSLR-CMOS,20220128_101802_SHELL_M55_6330431035_X_1s_1.392A_22.195V.jpg,20220128_101802_SHELL_M55_6330431035,2.6659387,0.0,0.0,0.0,,,,,,,,,,,,,,,,,,,,,,,,,,,,,,,,,,,,,,,,,,,,,,,,,,,,,,,,,,,,,,,,,,,,,,,,,,,,,,,,,,,,,,,,,,,,,,,,,,,,,,,,,,,,,,,,,,,,,,,,,,,,,,,,,,,,,,,,,,,,,,,,,,,,,6330431035.0,2022-01-28 10:18:02
19832.0,F0201-0093,X,1.0,2.394,23.438,1000,9/5,DSLR-CMOS,20220128_101825_SHELL_M55_6330431035_X_1s_2.394A_23.438V.jpg,20220128_101825_SHELL_M55_6330431035,3.9403805,0.0,0.0,0.0,,,,,,,,,,,,,,,,,,,,,,,,,,,,,,,,,,,,,,,,,,,,,,,,,,,,,,,,,,,,,,,,,,,,,,,,,,,,,,,,,,,,,,,,,,,,,,,,,,,,,,,,,,,,,,,,,,,,,,,,,,,,,,,,,,,,,,,,,,,,,,,,,,,,,6330431035.0,2022-01-28 10:18:25
19833.0,F0201-0093,X,1.0,3.392,24.443,1000,9/5,DSLR-CMOS,20220128_101848_SHELL_M55_6330431035_X_1s_3.392A_24.443V.jpg,20220128_101848_SHELL_M55_6330431035,1.185685,0.0,0.0,0.0,,,,,,,,,,,,,,,,,,,,,,,,,,,,,,,,,,,,,,,,,,,,,,,,,,,,,,,,,,,,,,,,,,,,,,,,,,,,,,,,,,,,,,,,,,,,,,,,,,,,,,,,,,,,,,,,,,,,,,,,,,,,,,,,,,,,,,,,,,,,,,,,,,,,,6330431035.0,2022-01-28 10:18:48
