Repository: ucf-photovoltaics/darts_multimodal_deeplearning

File: M55/M55_universal.csv (part 26 of 32)
ulkSRH_AND_Jo_Power_Loss_(percent),Rs_Power_Loss_(percent),Rsh_Power_Loss_(percent),Richter_Limit_Efficiency_(percent),Delta_Power_per_(fA/cm2)_at_pVmp_(percent),Dark_Break_Interpolated,Calibration,Resistivity_(ohm-cm),Analysis_Resistivity_(ohm-cm),Sample_Type,Thickness_(cm),Cell_Area_(cm2),Total_Area_(cm2),Number_of_Cells_per_String,Number_of_Strings,Temperature_(C),Intensity_(suns),Analysis_Type,Nominal_Load_Voltage_(mV/cell),Rs_Modulation_Target_(ohm-cm2),Reference_Constant_(V/sun),Voltage_Temperature_Coefficient_(mV/C),Temperature_Offset_(C),Power_per_Sun_(W/m2),Conductivity_Modulation_(ohm-cm2/V),Auger_Coefficient,Band_Gap_Narrowing,Fit_Method,Carrier_Density_Center_Point_(cm-3),Percent_Fit,Lower_Bound_(cm-3),Upper_Bound_(cm-3),Rsh_Lifetime_Correction,Rsh_Measurement_Method,SunsVoc_Rsh_Voltage_(V),Do_Dark_Break_Measurement,Temperature_Measurement_Method,Number_of_dRsh_Points,dRsh_Output_Vlimit_(V),Current_Transfer,Voltage_Transfer,Temperature_Transfer,Final_Bin,Bin_Index,Do_Doping_Measurement,Doping_Sample_Time_(us),Doping_Measurement_Length_(us),Measurement_Type,Comments,Measurement_Date-Time_String,Software_Version,Recipe_Filename,Forward_Dark_IV_Interpolated?,Doping_Calibration_Factor_(V/sun),Vmp_Correction_Factor_(percent),Flash_1/e_Decay_Time_(ms),Missed_Flashes,Auger_Method,Photon_Recycling,Photon_Recycling_Equation,module_id,identifier_defect,Measurement_DateTime,square,ring,crack,bright_crack,hotspot,gridline_darkening,near_busbar,shattered,serial_number,datetime
,,,,,,,,,,20220117_110900_SHELL_M55_6330431058,,,,,19733.0,20220117_110851_6330431058_02,20220117_SHELL_M55,2022-01-17 11:09:00,20220117.0,110851,483.0,0.247409,2.2,-0.6,0.0,60.0,440.0,18.0,0.0,1500.0,3000.0,15000.0,180000.0,23941.0,DJC,IVT20220117-SHELL_M55-20220117_110851_6330431058_X_02.txt,IVT20220117-SHELL_M55-20220117_110851_6330431058_X_02.mfr,3.053688,21.515237,2.651892,16.534717,43.848277,66.739308,10.370926,1234.396174,1.113594,0.02911,0.597645,0.02528,0.459298,0.011611,11.611131,3596.893295,3.244889,2.651892,16.534717,66.739308,43.848277,10.370926,1.113594,0.02528,0.459298,0.011611,11.611131,3.244889,8.089647,22.605273,49.952973,0.027373,0.51704,0.014153,81.350226,14.153101,0.976056,1.97e-12,2.8e-08,,,14.531083,5400000000000000.0,2.63715,,1.166654,0.107079,2.223062,2370.985912,16.534717,2.152484,,,,13.141454,15.153702,0.516993,,,0.0,0.0,2.63715,,p-type,0.018,104.9,4228.0,36.0,1.0,25.0,1.0,Generalized,483.0,7.526919,0.247409,2.2,-0.6,1000.0,26.661702,1.66e-30,OFF,Center Point,3000000000000000.0,30.0,2000000000000000.0,4000000000000000.0,OFF,SunsVoc Rsh (Module),0.45,0.0,Thermocouple,2.0,10.0,-0.05,3.0108,0.01,A,0.0,1.0,0.0,0.0,Full IV,,1/17/2022 11:09,,FSEC_Shell-M55.mfi,,,,,,Sinton,,,F0201-0084,,,,,,,,,,,6330431058.0,2022-01-17 11:09:00
,,,,,,,,,,20220117_111100_SHELL_M55_6330431058,,,,,19734.0,20220117_111005_6330431058_01,20220117_SHELL_M55,2022-01-17 11:11:00,20220117.0,111005,483.0,0.247409,2.2,-0.6,0.0,60.0,440.0,18.0,0.0,1500.0,3000.0,15000.0,180000.0,23942.0,DJC,IVT20220117-SHELL_M55-20220117_111005_6330431058_X_01.txt,IVT20220117-SHELL_M55-20220117_111005_6330431058_X_01.mfr,3.055761,21.51562,2.659307,16.510683,43.906979,66.782139,10.38481,1225.872117,1.115185,0.02913,0.597656,0.025351,0.45863,0.011627,11.626676,3572.055142,3.249526,2.659307,16.510683,66.782139,43.906979,10.38481,1.115185,0.025351,0.45863,0.011627,11.626676,3.249526,8.000448,22.702558,49.900894,0.027391,0.5171,0.014164,81.355326,14.163847,0.97565,1.97e-12,2.81e-08,,,14.378296,5370000000000000.0,2.650984,,1.16246,0.107148,2.058304,2297.299843,16.510683,2.137454,,,,13.179333,15.226813,0.519927,,,0.0,0.0,2.650984,,p-type,0.018,104.9,4228.0,36.0,1.0,25.0,1.0,Generalized,483.0,7.483714,0.247409,2.2,-0.6,1000.0,26.070775,1.66e-30,OFF,Center Point,3000000000000000.0,30.0,2000000000000000.0,4000000000000000.0,OFF,SunsVoc Rsh (Module),0.45,0.0,Thermocouple,2.0,10.0,-0.05,3.0108,0.01,A,0.0,1.0,0.0,0.0,Full IV,,1/17/2022 11:11,,FSEC_Shell-M55.mfi,,,,,,Sinton,,,F0201-0084,,,,,,,,,,,6330431058.0,2022-01-17 11:11:00
,,,,,,,,,,,,,,,,,,,,,,,,,,,,,,,,,,,,,,,,,,,,,,,,,,,,,,,,,,,,,,,,,,,,,,,,,,,,,,,,,,,,,,,,,,,,,,,,,,,,,,,,,,,,,,,,,,,,,,,,,,,,,,,,,,,,,,,,,,,,,,,,,,,,,,,,,20220126_112845_SHELL_M55_6330431058,2022-01-26 11:28:45,0.9906176766666668,0.0055535267888888,0.0384333560833333,0.0082804248638888,0.0159402310709444,0.0012780466783333,0.0025431130366666,0.0001873311168333,6330431058.0,2022-01-26 11:28:45
19858.0,F0201-0084,X,3.0,0.025,16.078,1000,9/5,DSLR-CMOS,20220128_104307_SHELL_M55_6330431058_X_3s_0.025A_16.078V.jpg,20220128_104307_SHELL_M55_6330431058,,,,,,,,,,,,,,,,,,,,,,,,,,,,,,,,,,,,,,,,,,,,,,,,,,,,,,,,,,,,,,,,,,,,,,,,,,,,,,,,,,,,,,,,,,,,,,,,,,,,,,,,,,,,,,,,,,,,,,,,,,,,,,,,,,,,,,,,,,,,,,,,,,,,,,,,,6330431058.0,2022-01-28 10:43:07
19859.0,F0201-0084,X,3.0,0.195,19.096,1000,9/5,DSLR-CMOS,20220128_104336_SHELL_M55_6330431058_X_3s_0.195A_19.096V.jpg,20220128_104336_SHELL_M55_6330431058,11.0934928,0.0,0.0,0.0,,,,,,,,,,,,,,,,,,,,,,,,,,,,,,,,,,,,,,,,,,,,,,,,,,,,,,,,,,,,,,,,,,,,,,,,,,,,,,,,,,,,,,,,,,,,,,,,,,,,,,,,,,,,,,,,,,,,,,,,,,,,,,,,,,,,,,,,,,,,,,,,,,,,,6330431058.0,2022-01-28 10:43:36
19860.0,F0201-0084,X,3.0,0.296,19.646,1000,9/5,DSLR-CMOS,20220128_104405_SHELL_M55_6330431058_X_3s_0.296A_19.646V.jpg,20220128_104405_SHELL_M55_6330431058,12.3280831,0.0,0.0,0.0,,,,,,,,,,,,,,,,,,,,,,,,,,,,,,,,,,,,,,,,,,,,,,,,,,,,,,,,,,,,,,,,,,,,,,,,,,,,,,,,,,,,,,,,,,,,,,,,,,,,,,,,,,,,,,,,,,,,,,,,,,,,,,,,,,,,,,,,,,,,,,,,,,,,,6330431058.0,2022-01-28 10:44:05
19861.0,F0201-0084,X,1.0,1.392,21.925,1000,9/5,DSLR-CMOS,20220128_104434_SHELL_M55_6330431058_X_1s_1.392A_21.925V.jpg,20220128_104434_SHELL_M55_6330431058,3.8052666,0.0,2.51e-05,0.0,,,,,,,,,,,,,,,,,,,,,,,,,,,,,,,,,,,,,,,,,,,,,,,,,,,,,,,,,,,,,,,,,,,,,,,,,,,,,,,,,,,,,,,,,,,,,,,,,,,,,,,,,,,,,,,,,,,,,,,,,,,,,,,,,,,,,,,,,,,,,,,,,,,,,6330431058.0,2022-01-28 10:44:34
19862.0,F0201-0084,X,1.0,2.394,22.986,1000,9/5,DSLR-CMOS,20220128_104457_SHELL_M55_6330431058_X_1s_2.394A_22.986V.jpg,20220128_104457_SHELL_M55_6330431058,4.5219245,0.0,0.0,0.0,,,,,,,,,,,,,,,,,,,,,,,,,,,,,,,,,,,,,,,,,,,,,,,,,,,,,,,,,,,,,,,,,,,,,,,,,,,,,,,,,,,,,,,,,,,,,,,,,,,,,,,,,,,,,,,,,,,,,,,,,,,,,,,,,,,,,,,,,,,,,,,,,,,,,6330431058.0,2022-01-28 10:44:57
19863.0,F0201-0084,X,1.0,3.393,23.813,1000,9/5,DSLR-CMOS,20220128_104520_SHELL_M55_6330431058_X_1s_3.393A_23.813V.jpg,20220128_104520_SHELL_M55_6330431058,1.1142132,0.0,0.0,0.0,,,,,,,,,,,,,,,,,,,,,,,,,,,,,,,,,,,,,,,,,,,,,,,,,,,,,,,,,,,,,,,,,,,,,,,,,,,,,,,,,,,,,,,,,,,,,,,,,,,,,,,,,,,,,,,,,,,,,,,,,,,,,,,,,,,,,,,,,,,,,,,,,,,,,6330431058.0,2022-01-28 10:45:20
,,,,,,,,,,20220129_185700_SHELL_M55_6330431061,,,,,20192.0,20220129_185622_6330431061_01,20220129_SHELL_M55,2022-01-29 18:57:00,20220129.0,185622,483.0,0.247326411,2.2,-0.6,0.0,60.0,440.0,18.0,0.0,1500.0,3000.0,5000.0,180000.0,24400.0,DJC,IVT20220129-SHELL_M55-20220129_185622_6330431061_X_01.txt,IVT20220129-SHELL_M55-20220129_185622_6330431061_X_01.mfr,3.050131,21.613615,2.606997,15.163561,39.531352,59.964721,9.349894,1628.220044,1.746659,0.029077,0.600378,0.024852,0.42121,0.010468,10.467999,4744.452294,5.08957,2.606997,15.163561,59.964721,39.531352,9.349894,1.746659,0.024852,0.42121,0.010468,10.467999,5.08957,8.081986,21.732947,49.34371,0.027415,0.520092,0.014258,81.676257,14.258166,0.959669,1.84e-12,2.15e-08,,,0.0,4090000000000000.0,3.443752,,1.173479,0.54425,2.305809,2204.52939,15.163561,3.609364,,,,,23.094344,0.397019,,,0.0,0.0,3.443752,,p-type,0.018,104.9,4228.0,36.0,1.0,25.0,1.0,Generalized,483.0,6.140748,0.247326,2.2,-0.6,1000.0,31.282078,1.66e-30,OFF,Center Point,3000000000000000.0,30.0,2000000000000000.0,4000000000000000.0,OFF,SunsVoc Rsh (Module),0.45,0.0,Thermocouple,2.0,10.0,-0.05,3.0108,0.01,A,0.0,1.0,0.0,0.0,Full IV,,1/29/2022 18:57,,FSEC_Shell-M55.mfi,,,,,,Sinton,,,F0201-0147,,,,,,,,,,,6330431061.0,2022-01-29 18:57:00
,,,,,,,,,,20220129_185800_SHELL_M55_6330431061,,,,,20193.0,20220129_185728_6330431061_02,20220129_SHELL_M55,2022-01-29 18:58:00,20220129.0,185728,483.0,0.247326411,2.2,-0.6,0.0,60.0,440.0,18.0,0.0,1500.0,3000.0,5000.0,180000.0,24401.0,DJC,IVT20220129-SHELL_M55-20220129_185728_6330431061_X_02.txt,IVT20220129-SHELL_M55-20220129_185728_6330431061_X_02.mfr,3.051384,21.607017,2.641265,14.978755,39.562867,60.006195,9.357348,1603.06621,1.765066,0.029089,0.600195,0.025179,0.416077,0.010476,10.476344,4671.156817,5.143205,2.641265,14.978755,60.006195,39.562867,9.357348,1.765066,0.025179,0.416077,0.010476,10.476344,5.143205,8.18247,21.778772,49.304542,0.027424,0.520173,0.014265,81.707138,14.265062,0.97066,1.84e-12,2.15e-08,,,0.0,4260000000000000.0,3.312892,,1.161224,0.544078,2.366078,2045.930644,14.978755,3.199949,,,,,23.736386,0.401523,,,0.0,0.0,3.312892,,p-type,0.018,104.9,4228.0,36.0,1.0,25.0,1.0,Generalized,483.0,6.155935,0.247326,2.2,-0.6,1000.0,28.545553,1.66e-30,OFF,Center Point,3000000000000000.0,30.0,2000000000000000.0,4000000000000000.0,OFF,SunsVoc Rsh (Module),0.45,0.0,Thermocouple,2.0,10.0,-0.05,3.0108,0.01,A,0.0,1.0,0.0,0.0,Full IV,,1/29/2022 18:58,,FSEC_Shell-M55.mfi,,,,,,Sinton,,,F0201-0147,,,,,,,,,,,6330431061.0,2022-01-29 18:58:00
,,,,,,,,,,20220129_190000_SHELL_M55_6330431061,,,,,20194.0,20220129_185842_6330431061_01,20220129_SHELL_M55,2022-01-29 19:00:00,20220129.0,185842,483.0,0.247326411,2.2,-0.6,0.0,60.0,440.0,18.0,0.0,3000.0,3000.0,15000.0,180000.0,24402.0,DJC,IVT20220129-SHELL_M55-20220129_185842_6330431061_X_01.txt,IVT20220129-SHELL_M55-20220129_185842_6330431061_X_01.mfr,3.055657,21.604927,2.642829,14.941502,39.48784,59.814435,9.339603,1593.219963,1.779091,0.029129,0.600137,0.025194,0.415042,0.010456,10.456477,4642.465947,5.184073,2.642829,14.941502,59.814435,39.48784,9.339603,1.779091,0.025194,0.415042,0.010456,10.456477,5.184073,8.242054,21.842166,90.266271,0.02746,0.520207,0.014285,81.715148,14.285057,0.965811,1.84e-12,2.16e-08,,,0.0,4240000000000000.0,3.327797,,1.155192,0.105924,2.360234,2030.305894,14.941502,3.223339,,,,,23.936025,0.403492,,,0.0,0.0,3.327797,,p-type,0.018,104.9,4228.0,36.0,1.0,25.0,1.0,Generalized,483.0,6.197102,0.247326,2.2,-0.6,1000.0,28.422511,1.66e-30,OFF,Center Point,3000000000000000.0,30.0,2000000000000000.0,4000000000000000.0,OFF,SunsVoc Rsh (Module),0.45,0.0,Thermocouple,2.0,10.0,-0.05,3.0108,0.01,A,0.0,1.0,0.0,0.0,Full IV,,1/29/2022 19:00,,FSEC_Shell-M55.mfi,,,,,,Sinton,,,F0201-0147,,,,,,,,,,,6330431061.0,2022-01-29 19:00:00
20614.0,F0201-0147,X,3.0,0.025,16.486,1000,9/5,DSLR-CMOS,20220129_190157_SHELL_M55_6330431061_X_3s_0.025A_16.486V.jpg,20220129_190157_SHELL_M55_6330431061,,,,,,,,,,,,,,,,,,,,,,,,,,,,,,,,,,,,,,,,,,,,,,,,,,,,,,,,,,,,,,,,,,,,,,,,,,,,,,,,,,,,,,,,,,,,,,,,,,,,,,,,,,,,,,,,,,,,,,,,,,,,,,,,,,,,,,,,,,,,,,,,,,,,,,,,,6330431061.0,2022-01-29 19:01:57
20615.0,F0201-0147,X,3.0,0.194,19.355,1000,9/5,DSLR-CMOS,20220129_190219_SHELL_M55_6330431061_X_3s_0.194A_19.355V.jpg,20220129_190219_SHELL_M55_6330431061,13.9054083,0.0,0.0,0.0,,,,,,,,,,,,,,,,,,,,,,,,,,,,,,,,,,,,,,,,,,,,,,,,,,,,,,,,,,,,,,,,,,,,,,,,,,,,,,,,,,,,,,,,,,,,,,,,,,,,,,,,,,,,,,,,,,,,,,,,,,,,,,,,,,,,,,,,,,,,,,,,,,,,,6330431061.0,2022-01-29 19:02:19
20616.0,F0201-0147,X,3.0,0.296,19.946,1000,9/5,DSLR-CMOS,20220129_190240_SHELL_M55_6330431061_X_3s_0.296A_19.946V.jpg,20220129_190240_SHELL_M55_6330431061,13.7981218,0.0048477,0.0,0.0,,,,,,,,,,,,,,,,,,,,,,,,,,,,,,,,,,,,,,,,,,,,,,,,,,,,,,,,,,,,,,,,,,,,,,,,,,,,,,,,,,,,,,,,,,,,,,,,,,,,,,,,,,,,,,,,,,,,,,,,,,,,,,,,,,,,,,,,,,,,,,,,,,,,,6330431061.0,2022-01-29 19:02:40
20617.0,F0201-0147,X,1.0,1.392,22.692,1000,9/5,DSLR-CMOS,20220129_190302_SHELL_M55_6330431061_X_1s_1.392A_22.692V.jpg,20220129_190302_SHELL_M55_6330431061,6.249797,0.0,0.0,0.0,,,,,,,,,,,,,,,,,,,,,,,,,,,,,,,,,,,,,,,,,,,,,,,,,,,,,,,,,,,,,,,,,,,,,,,,,,,,,,,,,,,,,,,,,,,,,,,,,,,,,,,,,,,,,,,,,,,,,,,,,,,,,,,,,,,,,,,,,,,,,,,,,,,,,6330431061.0,2022-01-29 19:03:02
20618.0,F0201-0147,X,1.0,2.394,24.133,1000,9/5,DSLR-CMOS,20220129_190317_SHELL_M55_6330431061_X_1s_2.394A_24.133V.jpg,20220129_190317_SHELL_M55_6330431061,3.3699776,0.0,0.0,0.0,,,,,,,,,,,,,,,,,,,,,,,,,,,,,,,,,,,,,,,,,,,,,,,,,,,,,,,,,,,,,,,,,,,,,,,,,,,,,,,,,,,,,,,,,,,,,,,,,,,,,,,,,,,,,,,,,,,,,,,,,,,,,,,,,,,,,,,,,,,,,,,,,,,,,6330431061.0,2022-01-29 19:03:17
20619.0,F0201-0147,X,1.0,3.392,25.191,1000,9/5,DSLR-CMOS,20220129_190555_SHELL_M55_6330431061_X_1s_3.392A_25.191V.jpg,20220129_190555_SHELL_M55_6330431061,1.6724884,0.0,0.0,0.0,,,,,,,,,,,,,,,,,,,,,,,,,,,,,,,,,,,,,,,,,,,,,,,,,,,,,,,,,,,,,,,,,,,,,,,,,,,,,,,,,,,,,,,,,,,,,,,,,,,,,,,,,,,,,,,,,,,,,,,,,,,,,,,,,,,,,,,,,,,,,,,,,,,,,6330431061.0,2022-01-29 19:05:55
,,,,,,,,,,,,,,,,,,,,,,,,,,,,,,,,,,,,,,,,,,,,,,,,,,,,,,,,,,,,,,,,,,,,,,,,,,,,,,,,,,,,,,,,,,,,,,,,,,,,,,,,,,,,,,,,,,,,,,,,,,,,,,,,,,,,,,,,,,,,,,,,,,,,,,,,,20220131_175939_SHELL_M55_6330431061,2022-01-31 17:59:39,0.976395171388889,0.0042574501483333,0.05366362325,0.0098073284572222,0.0539771410538611,0.0014558063502777,0.0018425066344444,0.0002098829548611,6330431061.0,2022-01-31 17:59:39
,,,,,,,,,,20220129_073300_SHELL_M55_6330431064,,,,,20054.0,20220129_073219_6330431064_01,20220129_SHELL_M55,2022-01-29 07:33:00,20220129.0,073219,483.0,0.247326411,2.2,-0.6,0.0,60.0,440.0,18.0,0.0,1500.0,3000.0,5000.0,180000.0,24262.0,DJC,IVT20220129-SHELL_M55-20220129_073219_6330431064_X_01.txt,IVT20220129-SHELL_M55-20220129_073219_6330431064_X_01.mfr,3.15364,21.573434,2.858123,16.356831,46.749833,68.71454,11.057198,1433.916723,1.001375,0.030063,0.599262,0.027246,0.454356,0.012379,12.379471,4178.274005,2.917895,2.858123,16.356831,68.71454,46.749833,11.057198,1.001375,0.027246,0.454356,0.012379,12.379471,2.917895,6.449691,17.604845,49.309962,0.028314,0.519299,0.014704,81.614841,14.703563,0.955743,1.95e-12,2.39e-08,,,0.0,3900000000000000.0,3.609307,,1.179483,0.543146,2.086349,1804.370025,16.356831,2.223683,,,,,14.891878,0.425003,,,0.0,0.0,3.609307,,p-type,0.018,104.9,4228.0,36.0,1.0,25.0,1.0,Generalized,483.0,4.753826,0.247326,2.2,-0.6,1000.0,14.849662,1.66e-30,OFF,Center Point,3000000000000000.0,30.0,2000000000000000.0,4000000000000000.0,OFF,SunsVoc Rsh (Module),0.45,0.0,Thermocouple,2.0,10.0,-0.05,3.0108,0.01,A,0.0,1.0,0.0,0.0,Full IV,,1/29/2022 7:33,,FSEC_Shell-M55.mfi,,,,,,Sinton,,,F0201-0125,,,,,,,,,,,6330431064.0,2022-01-29 07:33:00
,,,,,,,,,,20220129_073400_SHELL_M55_6330431064,,,,,20055.0,20220129_073325_6330431064_02,20220129_SHELL_M55,2022-01-29 07:34:00,20220129.0,073325,483.0,0.247326411,2.2,-0.6,0.0,60.0,440.0,18.0,0.0,1500.0,3000.0,5000.0,180000.0,24263.0,DJC,IVT20220129-SHELL_M55-20220129_073325_6330431064_X_02.txt,IVT20220129-SHELL_M55-20220129_073325_6330431064_X_02.mfr,3.15613,21.57401,2.861215,16.346506,46.770868,68.68939,11.062173,1407.921135,1.002838,0.030087,0.599278,0.027276,0.45407,0.012385,12.385041,4102.525753,2.922158,2.861215,16.346506,68.68939,46.770868,11.062173,1.002838,0.027276,0.45407,0.012385,12.385041,2.922158,6.496639,17.791092,49.244088,0.028338,0.519297,0.014716,81.614993,14.715592,0.955743,1.95e-12,2.4e-08,,,0.0,3980000000000000.0,3.533786,,1.173713,0.542272,2.001493,1752.263342,16.346506,2.169328,,,,,14.932133,0.43244,,,0.0,0.0,3.533786,,p-type,0.018,104.9,4228.0,36.0,1.0,25.0,1.0,Generalized,483.0,4.726855,0.247326,2.2,-0.6,1000.0,15.63371,1.66e-30,OFF,Center Point,3000000000000000.0,30.0,2000000000000000.0,4000000000000000.0,OFF,SunsVoc Rsh (Module),0.45,0.0,Thermocouple,2.0,10.0,-0.05,3.0108,0.01,A,0.0,1.0,0.0,0.0,Full IV,,1/29/2022 7:34,,FSEC_Shell-M55.mfi,,,,,,Sinton,,,F0201-0125,,,,,,,,,,,6330431064.0,2022-01-29 07:34:00
,,,,,,,,,,20220129_073600_SHELL_M55_6330431064,,,,,20056.0,20220129_073439_6330431064_01,20220129_SHELL_M55,2022-01-29 07:36:00,20220129.0,073439,483.0,0.247326411,2.2,-0.6,0.0,60.0,440.0,18.0,0.0,3000.0,3000.0,15000.0,180000.0,24264.0,DJC,IVT20220129-SHELL_M55-20220129_073439_6330431064_X_01.txt,IVT20220129-SHELL_M55-20220129_073439_6330431064_X_01.mfr,3.156716,21.572876,2.863665,16.296083,46.666528,68.527032,11.037495,1415.441893,1.016937,0.030093,0.599247,0.027299,0.452669,0.012357,12.357411,4124.440406,2.963242,2.863665,16.296083,68.527032,46.666528,11.037495,1.016937,0.027299,0.452669,0.012357,12.357411,2.963242,6.13544,18.029031,90.315112,0.028346,0.519235,0.014718,81.618798,14.718236,0.954573,1.94e-12,2.41e-08,,,0.0,4230000000000000.0,3.337453,,1.168182,0.104305,2.06908,1588.774679,16.296083,2.030036,,,,,15.161027,0.429893,,,0.0,0.0,3.337453,,p-type,0.018,104.9,4228.0,36.0,1.0,25.0,1.0,Generalized,483.0,4.652101,0.247326,2.2,-0.6,1000.0,14.840621,1.66e-30,OFF,Center Point,3000000000000000.0,30.0,2000000000000000.0,4000000000000000.0,OFF,SunsVoc Rsh (Module),0.45,0.0,Thermocouple,2.0,10.0,-0.05,3.0108,0.01,A,0.0,1.0,0.0,0.0,Full IV,,1/29/2022 7:36,,FSEC_Shell-M55.mfi,,,,,,Sinton,,,F0201-0125,,,,,,,,,,,6330431064.0,2022-01-29 07:36:00
20338.0,F0201-0125,X,3.0,0.025,16.523,1000,9/5,DSLR-CMOS,20220129_073822_SHELL_M55_6330431064_X_3s_0.025A_16.523V.jpg,20220129_073822_SHELL_M55_6330431064,,,,,,,,,,,,,,,,,,,,,,,,,,,,,,,,,,,,,,,,,,,,,,,,,,,,,,,,,,,,,,,,,,,,,,,,,,,,,,,,,,,,,,,,,,,,,,,,,,,,,,,,,,,,,,,,,,,,,,,,,,,,,,,,,,,,,,,,,,,,,,,,,,,,,,,,,6330431064.0,2022-01-29 07:38:22
20339.0,F0201-0125,X,3.0,0.194,19.416,1000,9/5,DSLR-CMOS,20220129_073856_SHELL_M55_6330431064_X_3s_0.194A_19.416V.jpg,20220129_073856_SHELL_M55_6330431064,14.4050718,0.0,0.0,0.0,,,,,,,,,,,,,,,,,,,,,,,,,,,,,,,,,,,,,,,,,,,,,,,,,,,,,,,,,,,,,,,,,,,,,,,,,,,,,,,,,,,,,,,,,,,,,,,,,,,,,,,,,,,,,,,,,,,,,,,,,,,,,,,,,,,,,,,,,,,,,,,,,,,,,6330431064.0,2022-01-29 07:38:56
20340.0,F0201-0125,X,3.0,0.296,19.955,1000,9/5,DSLR-CMOS,20220129_073930_SHELL_M55_6330431064_X_3s_0.296A_19.955V.jpg,20220129_073930_SHELL_M55_6330431064,18.1722192,0.0,0.0,0.0,,,,,,,,,,,,,,,,,,,,,,,,,,,,,,,,,,,,,,,,,,,,,,,,,,,,,,,,,,,,,,,,,,,,,,,,,,,,,,,,,,,,,,,,,,,,,,,,,,,,,,,,,,,,,,,,,,,,,,,,,,,,,,,,,,,,,,,,,,,,,,,,,,,,,6330431064.0,2022-01-29 07:39:30
20341.0,F0201-0125,X,1.0,1.392,22.213,1000,9/5,DSLR-CMOS,20220129_074003_SHELL_M55_6330431064_X_1s_1.392A_22.213V.jpg,20220129_074003_SHELL_M55_6330431064,3.5863324,0.0006061,0.0044448,0.0,,,,,,,,,,,,,,,,,,,,,,,,,,,,,,,,,,,,,,,,,,,,,,,,,,,,,,,,,,,,,,,,,,,,,,,,,,,,,,,,,,,,,,,,,,,,,,,,,,,,,,,,,,,,,,,,,,,,,,,,,,,,,,,,,,,,,,,,,,,,,,,,,,,,,6330431064.0,2022-01-29 07:40:03
20342.0,F0201-0125,X,1.0,2.394,23.273,1000,9/5,DSLR-CMOS,20220129_074032_SHELL_M55_6330431064_X_1s_2.394A_23.273V.jpg,20220129_074032_SHELL_M55_6330431064,3.9857563,0.0,0.0,0.0,,,,,,,,,,,,,,,,,,,,,,,,,,,,,,,,,,,,,,,,,,,,,,,,,,,,,,,,,,,,,,,,,,,,,,,,,,,,,,,,,,,,,,,,,,,,,,,,,,,,,,,,,,,,,,,,,,,,,,,,,,,,,,,,,,,,,,,,,,,,,,,,,,,,,6330431064.0,2022-01-29 07:40:32
20343.0,F0201-0125,X,1.0,3.392,24.101,1000,9/5,DSLR-CMOS,20220129_074100_SHELL_M55_6330431064_X_1s_3.392A_24.101V.jpg,20220129_074100_SHELL_M55_6330431064,0.9430712,0.0,0.0,0.0,,,,,,,,,,,,,,,,,,,,,,,,,,,,,,,,,,,,,,,,,,,,,,,,,,,,,,,,,,,,,,,,,,,,,,,,,,,,,,,,,,,,,,,,,,,,,,,,,,,,,,,,,,,,,,,,,,,,,,,,,,,,,,,,,,,,,,,,,,,,,,,,,,,,,6330431064.0,2022-01-29 07:41:00
,,,,,,,,,,,,,,,,,,,,,,,,,,,,,,,,,,,,,,,,,,,,,,,,,,,,,,,,,,,,,,,,,,,,,,,,,,,,,,,,,,,,,,,,,,,,,,,,,,,,,,,,,,,,,,,,,,,,,,,,,,,,,,,,,,,,,,,,,,,,,,,,,,,,,,,,,20220131_175227_SHELL_M55_6330431064,2022-01-31 17:52:27,0.9612996166666667,0.0032276767680555,0.0366788966444444,0.0078182165072222,0.1054852038840277,0.0012695118958333,0.0018939598383333,0.0001832173448333,6330431064.0,2022-01-31 17:52:27
,,,,,,,,,,20220129_175900_SHELL_M55_6330431065,,,,,20177.0,20220129_175810_6330431065_01,20220129_SHELL_M55,2022-01-29 17:59:00,20220129.0,175810,483.0,0.247326411,2.2,-0.6,0.0,60.0,440.0,18.0,0.0,1500.0,3000.0,5000.0,180000.0,24385.0,DJC,IVT20220129-SHELL_M55-20220129_175810_6330431065_X_01.txt,IVT20220129-SHELL_M55-20220129_175810_6330431065_X_01.mfr,3.112521,21.595243,2.796126,16.35047,45.717967,68.01686,10.813143,1003.814308,1.032016,0.029671,0.599868,0.026655,0.45418,0.012106,12.10623,2925.003358,3.007179,2.796126,16.35047,68.01686,45.717967,10.813143,1.032016,0.026655,0.45418,0.012106,12.10623,3.007179,5.463496,21.96186,47.711416,0.027835,0.518333,0.014428,81.059429,14.42766,0.984617,1.78e-12,3.4e-08,,,0.0,4170000000000000.0,3.385548,,1.173979,0.542381,2.038143,1440.169892,16.35047,2.122309,,,,,15.001186,0.615675,,,0.0,0.0,3.385548,,p-type,0.018,104.9,4228.0,36.0,1.0,25.0,1.0,Generalized,483.0,3.478649,0.247326,2.2,-0.6,1000.0,13.062986,1.66e-30,OFF,Center Point,3000000000000000.0,30.0,2000000000000000.0,4000000000000000.0,OFF,SunsVoc Rsh (Module),0.45,0.0,Thermocouple,2.0,10.0,-0.05,3.0108,0.01,A,0.0,1.0,0.0,0.0,Full IV,,1/29/2022 17:59,,FSEC_Shell-M55.mfi,,,,,,Sinton,,,F0201-0140,,,,,,,,,,,6330431065.0,2022-01-29 17:59:00
,,,,,,,,,,20220129_180000_SHELL_M55_6330431065,,,,,20178.0,20220129_175915_6330431065_02,20220129_SHELL_M55,2022-01-29 18:00:00,20220129.0,175915,483.0,0.247326411,2.2,-0.6,0.0,60.0,440.0,18.0,0.0,1500.0,3000.0,5000.0,180000.0,24386.0,DJC,IVT20220129-SHELL_M55-20220129_175915_6330431065_X_02.txt,IVT20220129-SHELL_M55-20220129_175915_6330431065_X_02.mfr,3.114438,21.5891,2.798513,16.333769,45.710266,67.982884,10.811321,980.844513,1.037785,0.02969,0.599697,0.026678,0.453716,0.012104,12.104191,2858.071928,3.02399,2.798513,16.333769,67.982884,45.710266,10.811321,1.037785,0.026678,0.453716,0.012104,12.104191,3.02399,5.436196,22.010919,47.752549,0.027853,0.518402,0.014439,81.097559,14.439227,0.987467,1.77e-12,3.4e-08,,,0.0,4450000000000000.0,3.17358,,1.163104,0.536639,1.993083,1370.920444,16.333769,1.990799,,,,,15.09643,0.629768,,,0.0,0.0,3.17358,,p-type,0.018,104.9,4228.0,36.0,1.0,25.0,1.0,Generalized,483.0,3.499327,0.247326,2.2,-0.6,1000.0,12.787489,1.66e-30,OFF,Center Point,3000000000000000.0,30.0,2000000000000000.0,4000000000000000.0,OFF,SunsVoc Rsh (Module),0.45,0.0,Thermocouple,2.0,10.0,-0.05,3.0108,0.01,A,0.0,1.0,0.0,0.0,Full IV,,1/29/2022 18:00,,FSEC_Shell-M55.mfi,,,,,,Sinton,,,F0201-0140,,,,,,,,,,,6330431065.0,2022-01-29 18:00:00
,,,,,,,,,,20220129_180200_SHELL_M55_6330431065,,,,,20179.0,20220129_180027_6330431065_01,20220129_SHELL_M55,2022-01-29 18:02:00,20220129.0,180027,483.0,0.247326411,2.2,-0.6,0.0,60.0,440.0,18.0,0.0,3000.0,3000.0,15000.0,180000.0,24387.0,DJC,IVT20220129-SHELL_M55-20220129_180027_6330431065_X_01.txt,IVT20220129-SHELL_M55-20220129_180027_6330431065_X_01.mfr,3.115355,21.588119,2.794609,16.334683,45.649055,67.874945,10.796844,974.552276,1.045026,0.029698,0.59967,0.026641,0.453741,0.012088,12.087982,2839.737049,3.04509,2.794609,16.334683,67.874945,45.649055,10.796844,1.045026,0.026641,0.453741,0.012088,12.087982,3.04509,5.408446,22.072785,90.316838,0.027861,0.518398,0.014443,81.098811,14.443046,0.991026,1.77e-12,3.4e-08,,,0.0,4490000000000000.0,3.151997,,1.162716,0.106406,1.977698,1343.969737,16.334683,2.01354,,,,,15.167077,0.634211,,,0.0,0.0,3.151997,,p-type,0.018,104.9,4228.0,36.0,1.0,25.0,1.0,Generalized,483.0,3.494907,0.247326,2.2,-0.6,1000.0,12.668092,1.66e-30,OFF,Center Point,3000000000000000.0,30.0,2000000000000000.0,4000000000000000.0,OFF,SunsVoc Rsh (Module),0.45,0.0,Thermocouple,2.0,10.0,-0.05,3.0108,0.01,A,0.0,1.0,0.0,0.0,Full IV,,1/29/2022 18:02,,FSEC_Shell-M55.mfi,,,,,,Sinton,,,F0201-0140,,,,,,,,,,,6330431065.0,2022-01-29 18:02:00
20584.0,F0201-0140,X,3.0,0.025,15.552,1000,9/5,DSLR-CMOS,20220129_180342_SHELL_M55_6330431065_X_3s_0.025A_15.552V.jpg,20220129_180342_SHELL_M55_6330431065,,,,,,,,,,,,,,,,,,,,,,,,,,,,,,,,,,,,,,,,,,,,,,,,,,,,,,,,,,,,,,,,,,,,,,,,,,,,,,,,,,,,,,,,,,,,,,,,,,,,,,,,,,,,,,,,,,,,,,,,,,,,,,,,,,,,,,,,,,,,,,,,,,,,,,,,,6330431065.0,2022-01-29 18:03:42
20585.0,F0201-0140,X,3.0,0.194,19.044,1000,9/5,DSLR-CMOS,20220129_180404_SHELL_M55_6330431065_X_3s_0.194A_19.044V.jpg,20220129_180404_SHELL_M55_6330431065,10.8062296,0.0,0.0,0.0,,,,,,,,,,,,,,,,,,,,,,,,,,,,,,,,,,,,,,,,,,,,,,,,,,,,,,,,,,,,,,,,,,,,,,,,,,,,,,,,,,,,,,,,,,,,,,,,,,,,,,,,,,,,,,,,,,,,,,,,,,,,,,,,,,,,,,,,,,,,,,,,,,,,,6330431065.0,2022-01-29 18:04:04
20586.0,F0201-0140,X,3.0,0.296,19.624,1000,9/5,DSLR-CMOS,20220129_180425_SHELL_M55_6330431065_X_3s_0.296A_19.624V.jpg,20220129_180425_SHELL_M55_6330431065,14.1772603,0.0,0.0,0.0,,,,,,,,,,,,,,,,,,,,,,,,,,,,,,,,,,,,,,,,,,,,,,,,,,,,,,,,,,,,,,,,,,,,,,,,,,,,,,,,,,,,,,,,,,,,,,,,,,,,,,,,,,,,,,,,,,,,,,,,,,,,,,,,,,,,,,,,,,,,,,,,,,,,,6330431065.0,2022-01-29 18:04:25
20587.0,F0201-0140,X,1.0,1.392,22.014,1000,9/5,DSLR-CMOS,20220129_180447_SHELL_M55_6330431065_X_1s_1.392A_22.014V.jpg,20220129_180447_SHELL_M55_6330431065,4.1961673,0.0,0.0,0.0,,,,,,,,,,,,,,,,,,,,,,,,,,,,,,,,,,,,,,,,,,,,,,,,,,,,,,,,,,,,,,,,,,,,,,,,,,,,,,,,,,,,,,,,,,,,,,,,,,,,,,,,,,,,,,,,,,,,,,,,,,,,,,,,,,,,,,,,,,,,,,,,,,,,,6330431065.0,2022-01-29 18:04:47
20588.0,F0201-0140,X,1.0,2.394,23.139,1000,9/5,DSLR-CMOS,20220129_180502_SHELL_M55_6330431065_X_1s_2.394A_23.139V.jpg,20220129_180502_SHELL_M55_6330431065,3.6023773,0.0,0.0,0.0,,,,,,,,,,,,,,,,,,,,,,,,,,,,,,,,,,,,,,,,,,,,,,,,,,,,,,,,,,,,,,,,,,,,,,,,,,,,,,,,,,,,,,,,,,,,,,,,,,,,,,,,,,,,,,,,,,,,,,,,,,,,,,,,,,,,,,,,,,,,,,,,,,,,,6330431065.0,2022-01-29 18:05:02
20589.0,F0201-0140,X,1.0,3.392,24.02,1000,9/5,DSLR-CMOS,20220129_180518_SHELL_M55_6330431065_X_1s_3.392A_24.020V.jpg,20220129_180518_SHELL_M55_6330431065,1.2754821,0.0,0.0,0.0,,,,,,,,,,,,,,,,,,,,,,,,,,,,,,,,,,,,,,,,,,,,,,,,,,,,,,,,,,,,,,,,,,,,,,,,,,,,,,,,,,,,,,,,,,,,,,,,,,,,,,,,,,,,,,,,,,,,,,,,,,,,,,,,,,,,,,,,,,,,,,,,,,,,,6330431065.0,2022-01-29 18:05:18
,,,,,,,,,,,,,,,,,,,,,,,,,,,,,,,,,,,,,,,,,,,,,,,,,,,,,,,,,,,,,,,,,,,,,,,,,,,,,,,,,,,,,,,,,,,,,,,,,,,,,,,,,,,,,,,,,,,,,,,,,,,,,,,,,,,,,,,,,,,,,,,,,,,,,,,,,20220202_104035_SHELL_M55_6330431065,2022-02-02 10:40:35,0.9833515727777776,0.0029503344794444,0.0466325216666666,0.0071028587444444,0.0458651762831388,0.0010132855422222,0.0015702523566666,0.0002170195012777,6330431065.0,2022-02-02 10:40:35
,,,,,,,,,,20220121_143100_SHELL_M55_6330431066,,,,,19916.0,20220121_143054_6330431066_01,20220121_SHELL_M55,2022-01-21 14:31:00,20220121.0,143054,483.0,0.247009972,2.2,-0.6,0.0,60.0,440.0,18.0,0.0,1500.0,3000.0,5000.0,180000.0,24119.0,DJC,IVT20220121-SHELL_M55-20220121_143054_6330431066_X_01.txt,IVT20220121-SHELL_M55-20220121_143054_6330431066_X_01.mfr,3.149067,21.59817,2.726421,15.005115,40.910268,60.149704,9.676033,1231.2483,1.682948,0.03002,0.599949,0.025991,0.416809,0.010833,10.833139,3587.720742,4.903923,2.726421,15.005115,60.149704,40.910268,9.676033,1.682948,0.025991,0.416809,0.010833,10.833139,4.903923,8.001408,21.719697,49.227201,0.028238,0.51922,0.014661,81.406122,14.661483,0.962362,1.9e-12,2.58e-08,,,0.0,4130000000000000.0,3.410409,,1.174149,0.543126,2.158718,2155.970653,15.005115,3.133265,,,,,23.418052,0.505342,,,0.0,1.0,3.410409,,p-type,0.018,104.9,4228.0,36.0,1.0,25.0,1.0,Generalized,483.0,6.308481,0.24701,2.2,-0.6,1000.0,26.750369,1.66e-30,OFF,Center Point,3000000000000000.0,30.0,2000000000000000.0,4000000000000000.0,OFF,SunsVoc Rsh (Module),0.45,0.0,Thermocouple,2.0,10.0,-0.05,3.0108,0.01,A,0.0,1.0,0.0,0.0,Full IV,,1/21/2022 14:31,,FSEC_Shell-M55.mfi,,,,,,Sinton,,,F0201-0023,,,,,,,,,,,6330431066.0,2022-01-21 14:31:00
,,,,,,,,,,20220121_143200_SHELL_M55_6330431066,,,,,19917.0,20220121_143200_6330431066_02,20220121_SHELL_M55,2022-01-21 14:32:00,20220121.0,143200,483.0,0.247009972,2.2,-0.6,0.0,60.0,440.0,18.0,0.0,1500.0,3000.0,5000.0,180000.0,24120.0,DJC,IVT20220121-SHELL_M55-20220121_143200_6330431066_X_02.txt,IVT20220121-SHELL_M55-20220121_143200_6330431066_X_02.mfr,3.155213,21.591341,2.689051,15.215575,40.915454,60.059136,9.67726,1241.986287,1.6666,0.030078,0.599759,0.025634,0.422655,0.010835,10.834513,3619.010042,4.856288,2.689051,15.215575,60.059136,40.915454,9.67726,1.6666,0.025634,0.422655,0.010835,10.834513,4.856288,7.824002,21.767449,49.125152,0.028288,0.519366,0.014692,81.440429,14.691643,0.968172,1.89e-12,2.6e-08,,,0.0,4210000000000000.0,3.351721,,1.167484,0.54417,2.122624,2182.174887,15.215575,3.43844,,,,,22.752395,0.502641,,,0.0,1.0,3.351721,,p-type,0.018,104.9,4228.0,36.0,1.0,25.0,1.0,Generalized,483.0,6.427873,0.24701,2.2,-0.6,1000.0,28.337816,1.66e-30,OFF,Center Point,3000000000000000.0,30.0,2000000000000000.0,4000000000000000.0,OFF,SunsVoc Rsh (Module),0.45,0.0,Thermocouple,2.0,10.0,-0.05,3.0108,0.01,A,0.0,1.0,0.0,0.0,Full IV,,1/21/2022 14:32,,FSEC_Shell-M55.mfi,,,,,,Sinton,,,F0201-0023,,,,,,,,,,,6330431066.0,2022-01-21 14:32:00
,,,,,,,,,,20220121_143400_SHELL_M55_6330431066,,,,,19918.0,20220121_143313_6330431066_01,20220121_SHELL_M55,2022-01-21 14:34:00,20220121.0,143313,483.0,0.247009972,2.2,-0.6,0.0,60.0,440.0,18.0,0.0,3000.0,3000.0,15000.0,180000.0,24121.0,DJC,IVT20220121-SHELL_M55-20220121_143313_6330431066_X_01.txt,IVT20220121-SHELL_M55-20220121_143313_6330431066_X_01.mfr,3.151097,21.589582,2.68281,15.219147,40.830074,60.016977,9.657066,1207.659792,1.670944,0.030039,0.599711,0.025575,0.422754,0.010812,10.811904,3518.98645,4.868947,2.68281,15.219147,60.016977,40.830074,9.657066,1.670944,0.025575,0.422754,0.010812,10.811904,4.868947,7.725106,21.828885,90.212676,0.028253,0.519292,0.014672,81.441857,14.671541,0.967358,1.89e-12,2.59e-08,,,0.0,4280000000000000.0,3.300949,,1.168142,0.105629,2.151461,2128.036388,15.219147,3.403356,,,,,22.753182,0.51773,,,0.0,1.0,3.300949,,p-type,0.018,104.9,4228.0,36.0,1.0,25.0,1.0,Generalized,483.0,6.29643,0.24701,2.2,-0.6,1000.0,27.105677,1.66e-30,OFF,Center Point,3000000000000000.0,30.0,2000000000000000.0,4000000000000000.0,OFF,SunsVoc Rsh (Module),0.45,0.0,Thermocouple,2.0,10.0,-0.05,3.0108,0.01,A,0.0,1.0,0.0,0.0,Full IV,,1/21/2022 14:34,,FSEC_Shell-M55.mfi,,,,,,Sinton,,,F0201-0023,,,,,,,,,,,6330431066.0,2022-01-21 14:34:00
,,,,,,,,,,,,,,,,,,,,,,,,,,,,,,,,,,,,,,,,,,,,,,,,,,,,,,,,,,,,,,,,,,,,,,,,,,,,,,,,,,,,,,,,,,,,,,,,,,,,,,,,,,,,,,,,,,,,,,,,,,,,,,,,,,,,,,,,,,,,,,,,,,,,,,,,,20220124_162524_SHELL_M55_6330431066,2022-01-24 16:25:24,0.9757190233333332,0.0035894818033333,0.0595007874361111,0.0087556333069444,0.0484544882912222,0.0015385210080555,0.0018769565830555,0.0002089360361666,6330431066.0,2022-01-24 16:25:24
19906.0,F0201-0023,X,3.0,0.025,16.075,1000,9/5,DSLR-CMOS,20220128_112721_SHELL_M55_6330431066_X_3s_0.025A_16.075V.jpg,20220128_112721_SHELL_M55_6330431066,,,,,,,,,,,,,,,,,,,,,,,,,,,,,,,,,,,,,,,,,,,,,,,,,,,,,,,,,,,,,,,,,,,,,,,,,,,,,,,,,,,,,,,,,,,,,,,,,,,,,,,,,,,,,,,,,,,,,,,,,,,,,,,,,,,,,,,,,,,,,,,,,,,,,,,,,6330431066.0,2022-01-28 11:27:21
19907.0,F0201-0023,X,3.0,0.195,19.237,1000,9/5,DSLR-CMOS,20220128_112750_SHELL_M55_6330431066_X_3s_0.195A_19.237V.jpg,20220128_112750_SHELL_M55_6330431066,11.4543974,0.0,0.0,0.0,,,,,,,,,,,,,,,,,,,,,,,,,,,,,,,,,,,,,,,,,,,,,,,,,,,,,,,,,,,,,,,,,,,,,,,,,,,,,,,,,,,,,,,,,,,,,,,,,,,,,,,,,,,,,,,,,,,,,,,,,,,,,,,,,,,,,,,,,,,,,,,,,,,,,6330431066.0,2022-01-28 11:27:50
19908.0,F0201-0023,X,3.0,0.296,19.845,1000,9/5,DSLR-CMOS,20220128_112819_SHELL_M55_6330431066_X_3s_0.296A_19.845V.jpg,20220128_112819_SHELL_M55_6330431066,19.289466,0.0,0.0,0.0,,,,,,,,,,,,,,,,,,,,,,,,,,,,,,,,,,,,,,,,,,,,,,,,,,,,,,,,,,,,,,,,,,,,,,,,,,,,,,,,,,,,,,,,,,,,,,,,,,,,,,,,,,,,,,,,,,,,,,,,,,,,,,,,,,,,,,,,,,,,,,,,,,,,,6330431066.0,2022-01-28 11:28:19
19909.0,F0201-0023,X,1.0,1.392,22.627,1000,9/5,DSLR-CMOS,20220128_112848_SHELL_M55_6330431066_X_1s_1.392A_22.627V.jpg,20220128_112848_SHELL_M55_6330431066,4.5988578,0.0,0.0,0.0,,,,,,,,,,,,,,,,,,,,,,,,,,,,,,,,,,,,,,,,,,,,,,,,,,,,,,,,,,,,,,,,,,,,,,,,,,,,,,,,,,,,,,,,,,,,,,,,,,,,,,,,,,,,,,,,,,,,,,,,,,,,,,,,,,,,,,,,,,,,,,,,,,,,,6330431066.0,2022-01-28 11:28:48
19910.0,F0201-0023,X,1.0,2.394,24.081,1000,9/5,DSLR-CMOS,20220128_112912_SHELL_M55_6330431066_X_1s_2.394A_24.081V.jpg,20220128_112912_SHELL_M55_6330431066,3.0803803,0.0,0.0,0.0,,,,,,,,,,,,,,,,,,,,,,,,,,,,,,,,,,,,,,,,,,,,,,,,,,,,,,,,,,,,,,,,,,,,,,,,,,,,,,,,,,,,,,,,,,,,,,,,,,,,,,,,,,,,,,,,,,,,,,,,,,,,,,,,,,,,,,,,,,,,,,,,,,,,,6330431066.0,2022-01-28 11:29:12
19911.0,F0201-0023,X,1.0,3.393,25.279,1000,9/5,DSLR-CMOS,20220128_112934_SHELL_M55_6330431066_X_1s_3.393A_25.279V.jpg,20220128_112934_SHELL_M55_6330431066,1.5626904,0.0,0.0,0.0,,,,,,,,,,,,,,,,,,,,,,,,,,,,,,,,,,,,,,,,,,,,,,,,,,,,,,,,,,,,,,,,,,,,,,,,,,,,,,,,,,,,,,,,,,,,,,,,,,,,,,,,,,,,,,,,,,,,,,,,,,,,,,,,,,,,,,,,,,,,,,,,,,,,,6330431066.0,2022-01-28 11:29:34
,,,,,,,,,,20220129_120200_SHELL_M55_6330431067,,,,,20105.0,20220129_120122_6330431067_01,20220129_SHELL_M55,2022-01-29 12:02:00,20220129.0,120122,483.0,0.247326411,2.2,-0.6,0.0,60.0,440.0,18.0,0.0,1500.0,3000.0,5000.0,180000.0,24313.0,DJC,IVT20220129-SHELL_M55-20220129_120122_6330431067_X_01.txt,IVT20220129-SHELL_M55-20220129_120122_6330431067_X_01.mfr,3.144144,21.594348,2.844095,16.493642,46.909478,69.090456,11.094957,1310.366184,0.961732,0.029973,0.599843,0.027112,0.458157,0.012422,12.421745,3818.261464,2.80238,2.844095,16.493642,69.090456,46.909478,11.094957,0.961732,0.027112,0.458157,0.012422,12.421745,2.80238,5.008967,21.268198,49.330005,0.028204,0.519322,0.014647,81.467179,14.646951,0.969431,1.91e-12,2.5e-08,,,0.0,4090000000000000.0,3.449431,,1.165234,0.543231,2.209644,1264.144489,16.493642,2.146452,,,,,14.224717,0.466723,,,0.0,0.0,3.449431,,p-type,0.018,104.9,4228.0,36.0,1.0,25.0,1.0,Generalized,483.0,3.405719,0.247326,2.2,-0.6,1000.0,12.89491,1.66e-30,OFF,Center Point,3000000000000000.0,30.0,2000000000000000.0,4000000000000000.0,OFF,SunsVoc Rsh (Module),0.45,0.0,Thermocouple,2.0,10.0,-0.05,3.0108,0.01,A,0.0,1.0,0.0,0.0,Full IV,,1/29/2022 12:02,,FSEC_Shell-M55.mfi,,,,,,Sinton,,,F0201-0117,,,,,,,,,,,6330431067.0,2022-01-29 12:02:00
,,,,,,,,,,20220129_120300_SHELL_M55_6330431067,,,,,20106.0,20220129_120229_6330431067_02,20220129_SHELL_M55,2022-01-29 12:03:00,20220129.0,120229,483.0,0.247326411,2.2,-0.6,0.0,60.0,440.0,18.0,0.0,1500.0,3000.0,5000.0,180000.0,24314.0,DJC,IVT20220129-SHELL_M55-20220129_120229_6330431067_X_02.txt,IVT20220129-SHELL_M55-20220129_120229_6330431067_X_02.mfr,3.144962,21.589203,2.852442,16.443424,46.903909,69.080743,11.09364,1296.265887,0.96764,0.029981,0.5997,0.027192,0.456762,0.01242,12.42027,3777.174764,2.819595,2.852442,16.443424,69.080743,46.903909,11.09364,0.96764,0.027192,0.456762,0.01242,12.42027,2.819595,5.614208,21.361046,49.272785,0.028221,0.519249,0.014654,81.504556,14.653992,0.969684,1.9e-12,2.49e-08,,,0.0,4230000000000000.0,3.334161,,1.167177,0.545608,2.415314,1408.451395,16.443424,2.017821,,,,,14.373046,0.471056,,,0.0,0.0,3.334161,,p-type,0.018,104.9,4228.0,36.0,1.0,25.0,1.0,Generalized,483.0,3.386144,0.247326,2.2,-0.6,1000.0,13.29269,1.66e-30,OFF,Center Point,3000000000000000.0,30.0,2000000000000000.0,4000000000000000.0,OFF,SunsVoc Rsh (Module),0.45,0.0,Thermocouple,2.0,10.0,-0.05,3.0108,0.01,A,0.0,1.0,0.0,0.0,Full IV,,1/29/2022 12:03,,FSEC_Shell-M55.mfi,,,,,,Sinton,,,F0201-0117,,,,,,,,,,,6330431067.0,2022-01-29 12:03:00
,,,,,,,,,,20220129_120500_SHELL_M55_6330431067,,,,,20107.0,20220129_120342_6330431067_01,20220129_SHELL_M55,2022-01-29 12:05:00,20220129.0,120342,483.0,0.247326411,2.2,-0.6,0.0,60.0,440.0,18.0,0.0,3000.0,3000.0,15000.0,180000.0,24315.0,DJC,IVT20220129-SHELL_M55-20220129_120342_6330431067_X_01.txt,IVT20220129-SHELL_M55-20220129_120342_6330431067_X_01.mfr,3.147311,21.588451,2.851596,16.432173,46.85792,68.963899,11.082762,1298.202521,0.977405,0.030003,0.599679,0.027184,0.456449,0.012408,12.408092,3782.817902,2.84805,2.851596,16.432173,68.963899,46.85792,11.082762,0.977405,0.027184,0.456449,0.012408,12.408092,2.84805,5.239716,21.484702,90.217693,0.028238,0.519379,0.014666,81.513228,14.665987,0.968394,1.9e-12,2.49e-08,,,0.0,4240000000000000.0,3.330466,,1.161861,0.105446,2.599406,1300.278525,16.432173,2.049916,,,,,14.501877,0.470388,,,0.0,0.0,3.330466,,p-type,0.018,104.9,4228.0,36.0,1.0,25.0,1.0,Generalized,483.0,3.407386,0.247326,2.2,-0.6,1000.0,14.501961,1.66e-30,OFF,Center Point,3000000000000000.0,30.0,2000000000000000.0,4000000000000000.0,OFF,SunsVoc Rsh (Module),0.45,0.0,Thermocouple,2.0,10.0,-0.05,3.0108,0.01,A,0.0,1.0,0.0,0.0,Full IV,,1/29/2022 12:05,,FSEC_Shell-M55.mfi,,,,,,Sinton,,,F0201-0117,,,,,,,,,,,6330431067.0,2022-01-29 12:05:00
20440.0,F0201-0117,X,3.0,0.025,16.135,1000,9/5,DSLR-CMOS,20220129_120725_SHELL_M55_6330431067_X_3s_0.025A_16.135V.jpg,20220129_120725_SHELL_M55_6330431067,,,,,,,,,,,,,,,,,,,,,,,,,,,,,,,,,,,,,,,,,,,,,,,,,,,,,,,,,,,,,,,,,,,,,,,,,,,,,,,,,,,,,,,,,,,,,,,,,,,,,,,,,,,,,,,,,,,,,,,,,,,,,,,,,,,,,,,,,,,,,,,,,,,,,,,,,6330431067.0,2022-01-29 12:07:25
20441.0,F0201-0117,X,3.0,0.194,19.149,1000,9/5,DSLR-CMOS,20220129_120748_SHELL_M55_6330431067_X_3s_0.194A_19.149V.jpg,20220129_120748_SHELL_M55_6330431067,15.7518268,0.0,0.0,0.0,,,,,,,,,,,,,,,,,,,,,,,,,,,,,,,,,,,,,,,,,,,,,,,,,,,,,,,,,,,,,,,,,,,,,,,,,,,,,,,,,,,,,,,,,,,,,,,,,,,,,,,,,,,,,,,,,,,,,,,,,,,,,,,,,,,,,,,,,,,,,,,,,,,,,6330431067.0,2022-01-29 12:07:48
20442.0,F0201-0117,X,3.0,0.296,19.694,1000,9/5,DSLR-CMOS,20220129_120812_SHELL_M55_6330431067_X_3s_0.296A_19.694V.jpg,20220129_120812_SHELL_M55_6330431067,10.9546199,0.0,0.0,0.0,,,,,,,,,,,,,,,,,,,,,,,,,,,,,,,,,,,,,,,,,,,,,,,,,,,,,,,,,,,,,,,,,,,,,,,,,,,,,,,,,,,,,,,,,,,,,,,,,,,,,,,,,,,,,,,,,,,,,,,,,,,,,,,,,,,,,,,,,,,,,,,,,,,,,6330431067.0,2022-01-29 12:08:12
20443.0,F0201-0117,X,1.0,1.392,21.955,1000,9/5,DSLR-CMOS,20220129_120835_SHELL_M55_6330431067_X_1s_1.392A_21.955V.jpg,20220129_120835_SHELL_M55_6330431067,4.2245937,0.0,0.0009899,0.0,,,,,,,,,,,,,,,,,,,,,,,,,,,,,,,,,,,,,,,,,,,,,,,,,,,,,,,,,,,,,,,,,,,,,,,,,,,,,,,,,,,,,,,,,,,,,,,,,,,,,,,,,,,,,,,,,,,,,,,,,,,,,,,,,,,,,,,,,,,,,,,,,,,,,6330431067.0,2022-01-29 12:08:35
20444.0,F0201-0117,X,1.0,2.394,23.007,1000,9/5,DSLR-CMOS,20220129_120853_SHELL_M55_6330431067_X_1s_2.394A_23.007V.jpg,20220129_120853_SHELL_M55_6330431067,2.5581633,0.0,0.0,0.0,,,,,,,,,,,,,,,,,,,,,,,,,,,,,,,,,,,,,,,,,,,,,,,,,,,,,,,,,,,,,,,,,,,,,,,,,,,,,,,,,,,,,,,,,,,,,,,,,,,,,,,,,,,,,,,,,,,,,,,,,,,,,,,,,,,,,,,,,,,,,,,,,,,,,6330431067.0,2022-01-29 12:08:53
20445.0,F0201-0117,X,1.0,3.392,23.823,1000,9/5,DSLR-CMOS,20220129_120910_SHELL_M55_6330431067_X_1s_3.392A_23.823V.jpg,20220129_120910_SHELL_M55_6330431067,1.1583501,0.0,0.0,0.0,,,,,,,,,,,,,,,,,,,,,,,,,,,,,,,,,,,,,,,,,,,,,,,,,,,,,,,,,,,,,,,,,,,,,,,,,,,,,,,,,,,,,,,,,,,,,,,,,,,,,,,,,,,,,,,,,,,,,,,,,,,,,,,,,,,,,,,,,,,,,,,,,,,,,6330431067.0,2022-01-29 12:09:10
,,,,,,,,,,,,,,,,,,,,,,,,,,,,,,,,,,,,,,,,,,,,,,,,,,,,,,,,,,,,,,,,,,,,,,,,,,,,,,,,,,,,,,,,,,,,,,,,,,,,,,,,,,,,,,,,,,,,,,,,,,,,,,,,,,,,,,,,,,,,,,,,,,,,,,,,,20220202_103530_SHELL_M55_6330431067,2022-02-02 10:35:30,0.9810807202777778,0.0039983033655555,0.0423457283416666,0.0105689819733333,0.0466669934933333,0.0014280045322222,0.0015335820211111,0.0002540059717222,6330431067.0,2022-02-02 10:35:30
,,,,,,,,,,20220129_150200_SHELL_M55_6330431068,,,,,20138.0,20220129_150141_6330431068_01,20220129_SHELL_M55,2022-01-29 15:02:00,20220129.0,150141,483.0,0.247326411,2.2,-0.6,0.0,60.0,440.0,18.0,0.0,1500.0,3000.0,5000.0,180000.0,24346.0,DJC,IVT20220129-SHELL_M55-20220129_150141_6330431068_X_01.txt,IVT20220129-SHELL_M55-20220129_150141_6330431068_X_01.mfr,3.111723,21.579482,2.809055,16.433055,46.161357,68.744281,10.918013,1340.489316,1.002449,0.029664,0.59943,0.026778,0.456474,0.012224,12.223641,3906.036924,2.921024,2.809055,16.433055,68.744281,46.161357,10.918013,1.002449,0.026778,0.456474,0.012224,12.223641,2.921024,6.22103,21.152517,49.188983,0.027932,0.519044,0.014498,81.533784,14.497783,0.956492,1.92e-12,2.45e-08,,,0.0,4160000000000000.0,3.388529,,1.179563,0.540187,1.913441,1784.1322,16.433055,2.153713,,,,,14.628997,0.46147,,,0.0,0.0,3.388529,,p-type,0.018,104.9,4228.0,36.0,1.0,25.0,1.0,Generalized,483.0,4.491777,0.247326,2.2,-0.6,1000.0,13.80277,1.66e-30,OFF,Center Point,3000000000000000.0,30.0,2000000000000000.0,4000000000000000.0,OFF,SunsVoc Rsh (Module),0.45,0.0,Thermocouple,2.0,10.0,-0.05,3.0108,0.01,A,0.0,1.0,0.0,0.0,Full IV,,1/29/2022 15:02,,FSEC_Shell-M55.mfi,,,,,,Sinton,,,F0201-0128,,,,,,,,,,,6330431068.0,2022-01-29 15:02:00
,,,,,,,,,,20220129_150300_SHELL_M55_6330431068,,,,,20139.0,20220129_150248_6330431068_02,20220129_SHELL_M55,2022-01-29 15:03:00,20220129.0,150248,483.0,0.247326411,2.2,-0.6,0.0,60.0,440.0,18.0,0.0,1500.0,3000.0,5000.0,180000.0,24347.0,DJC,IVT20220129-SHELL_M55-20220129_150248_6330431068_X_02.txt,IVT20220129-SHELL_M55-20220129_150248_6330431068_X_02.mfr,3.113852,21.57672,2.816961,16.399682,46.197264,68.759523,10.926505,1326.433036,1.005709,0.029684,0.599353,0.026854,0.455547,0.012233,12.233149,3865.078486,2.930523,2.816961,16.399682,68.759523,46.197264,10.926505,1.005709,0.026854,0.455547,0.012233,12.233149,2.930523,6.200316,21.279245,47.664764,0.027953,0.5192,0.014513,81.574005,14.513,0.96323,1.91e-12,2.45e-08,,,0.0,4250000000000000.0,3.323911,,1.165934,0.544721,1.99631,1693.546901,16.399682,2.075362,,,,,14.730319,0.465648,,,0.0,0.0,3.323911,,p-type,0.018,104.9,4228.0,36.0,1.0,25.0,1.0,Generalized,483.0,4.46734,0.247326,2.2,-0.6,1000.0,13.782251,1.66e-30,OFF,Center Point,3000000000000000.0,30.0,2000000000000000.0,4000000000000000.0,OFF,SunsVoc Rsh (Module),0.45,0.0,Thermocouple,2.0,10.0,-0.05,3.0108,0.01,A,0.0,1.0,0.0,0.0,Full IV,,1/29/2022 15:03,,FSEC_Shell-M55.mfi,,,,,,Sinton,,,F0201-0128,,,,,,,,,,,6330431068.0,2022-01-29 15:03:00
