Repository: ucf-photovoltaics/darts_multimodal_deeplearning

File: M55/M55_universal.csv (part 27 of 32)
ulkSRH_AND_Jo_Power_Loss_(percent),Rs_Power_Loss_(percent),Rsh_Power_Loss_(percent),Richter_Limit_Efficiency_(percent),Delta_Power_per_(fA/cm2)_at_pVmp_(percent),Dark_Break_Interpolated,Calibration,Resistivity_(ohm-cm),Analysis_Resistivity_(ohm-cm),Sample_Type,Thickness_(cm),Cell_Area_(cm2),Total_Area_(cm2),Number_of_Cells_per_String,Number_of_Strings,Temperature_(C),Intensity_(suns),Analysis_Type,Nominal_Load_Voltage_(mV/cell),Rs_Modulation_Target_(ohm-cm2),Reference_Constant_(V/sun),Voltage_Temperature_Coefficient_(mV/C),Temperature_Offset_(C),Power_per_Sun_(W/m2),Conductivity_Modulation_(ohm-cm2/V),Auger_Coefficient,Band_Gap_Narrowing,Fit_Method,Carrier_Density_Center_Point_(cm-3),Percent_Fit,Lower_Bound_(cm-3),Upper_Bound_(cm-3),Rsh_Lifetime_Correction,Rsh_Measurement_Method,SunsVoc_Rsh_Voltage_(V),Do_Dark_Break_Measurement,Temperature_Measurement_Method,Number_of_dRsh_Points,dRsh_Output_Vlimit_(V),Current_Transfer,Voltage_Transfer,Temperature_Transfer,Final_Bin,Bin_Index,Do_Doping_Measurement,Doping_Sample_Time_(us),Doping_Measurement_Length_(us),Measurement_Type,Comments,Measurement_Date-Time_String,Software_Version,Recipe_Filename,Forward_Dark_IV_Interpolated?,Doping_Calibration_Factor_(V/sun),Vmp_Correction_Factor_(percent),Flash_1/e_Decay_Time_(ms),Missed_Flashes,Auger_Method,Photon_Recycling,Photon_Recycling_Equation,module_id,identifier_defect,Measurement_DateTime,square,ring,crack,bright_crack,hotspot,gridline_darkening,near_busbar,shattered,serial_number,datetime
,,,,,,,,,,20220129_150500_SHELL_M55_6330431068,,,,,20140.0,20220129_150400_6330431068_01,20220129_SHELL_M55,2022-01-29 15:05:00,20220129.0,150400,483.0,0.247326411,2.2,-0.6,0.0,60.0,440.0,18.0,0.0,3000.0,3000.0,15000.0,180000.0,24348.0,DJC,IVT20220129-SHELL_M55-20220129_150400_6330431068_X_01.txt,IVT20220129-SHELL_M55-20220129_150400_6330431068_X_01.mfr,3.115838,21.577837,2.811811,16.394662,46.098686,68.565512,10.90319,1367.336004,1.019641,0.029703,0.599384,0.026805,0.455407,0.012207,12.207045,3984.265191,2.971119,2.811811,16.394662,68.565512,46.098686,10.90319,1.019641,0.026805,0.455407,0.012207,12.207045,2.971119,6.058686,21.438156,90.303283,0.027969,0.519287,0.014524,81.579686,14.524021,0.961093,1.9e-12,2.46e-08,,,0.0,4200000000000000.0,3.362476,,1.159806,0.106274,1.973851,1566.465211,16.394662,2.166134,,,,,14.884649,0.45211,,,0.0,0.0,3.362476,,p-type,0.018,104.9,4228.0,36.0,1.0,25.0,1.0,Generalized,483.0,4.433355,0.247326,2.2,-0.6,1000.0,13.682618,1.66e-30,OFF,Center Point,3000000000000000.0,30.0,2000000000000000.0,4000000000000000.0,OFF,SunsVoc Rsh (Module),0.45,0.0,Thermocouple,2.0,10.0,-0.05,3.0108,0.01,A,0.0,1.0,0.0,0.0,Full IV,,1/29/2022 15:05,,FSEC_Shell-M55.mfi,,,,,,Sinton,,,F0201-0128,,,,,,,,,,,6330431068.0,2022-01-29 15:05:00
20506.0,F0201-0128,X,3.0,0.025,16.266,1000,9/5,DSLR-CMOS,20220129_150715_SHELL_M55_6330431068_X_3s_0.025A_16.266V.jpg,20220129_150715_SHELL_M55_6330431068,,,,,,,,,,,,,,,,,,,,,,,,,,,,,,,,,,,,,,,,,,,,,,,,,,,,,,,,,,,,,,,,,,,,,,,,,,,,,,,,,,,,,,,,,,,,,,,,,,,,,,,,,,,,,,,,,,,,,,,,,,,,,,,,,,,,,,,,,,,,,,,,,,,,,,,,,6330431068.0,2022-01-29 15:07:15
20507.0,F0201-0128,X,3.0,0.194,19.182,1000,9/5,DSLR-CMOS,20220129_150735_SHELL_M55_6330431068_X_3s_0.194A_19.182V.jpg,20220129_150735_SHELL_M55_6330431068,10.8291633,0.0,0.0,0.0,,,,,,,,,,,,,,,,,,,,,,,,,,,,,,,,,,,,,,,,,,,,,,,,,,,,,,,,,,,,,,,,,,,,,,,,,,,,,,,,,,,,,,,,,,,,,,,,,,,,,,,,,,,,,,,,,,,,,,,,,,,,,,,,,,,,,,,,,,,,,,,,,,,,,6330431068.0,2022-01-29 15:07:35
20508.0,F0201-0128,X,3.0,0.296,19.728,1000,9/5,DSLR-CMOS,20220129_150757_SHELL_M55_6330431068_X_3s_0.296A_19.728V.jpg,20220129_150757_SHELL_M55_6330431068,4.6989498,0.0,0.0,0.0,,,,,,,,,,,,,,,,,,,,,,,,,,,,,,,,,,,,,,,,,,,,,,,,,,,,,,,,,,,,,,,,,,,,,,,,,,,,,,,,,,,,,,,,,,,,,,,,,,,,,,,,,,,,,,,,,,,,,,,,,,,,,,,,,,,,,,,,,,,,,,,,,,,,,6330431068.0,2022-01-29 15:07:57
20509.0,F0201-0128,X,1.0,1.392,22.019,1000,9/5,DSLR-CMOS,20220129_150818_SHELL_M55_6330431068_X_1s_1.392A_22.019V.jpg,20220129_150818_SHELL_M55_6330431068,3.2398919,0.0,0.0,0.0,,,,,,,,,,,,,,,,,,,,,,,,,,,,,,,,,,,,,,,,,,,,,,,,,,,,,,,,,,,,,,,,,,,,,,,,,,,,,,,,,,,,,,,,,,,,,,,,,,,,,,,,,,,,,,,,,,,,,,,,,,,,,,,,,,,,,,,,,,,,,,,,,,,,,6330431068.0,2022-01-29 15:08:18
20510.0,F0201-0128,X,1.0,2.394,23.099,1000,9/5,DSLR-CMOS,20220129_150834_SHELL_M55_6330431068_X_1s_2.394A_23.099V.jpg,20220129_150834_SHELL_M55_6330431068,3.1147714,0.0,0.0,0.0,,,,,,,,,,,,,,,,,,,,,,,,,,,,,,,,,,,,,,,,,,,,,,,,,,,,,,,,,,,,,,,,,,,,,,,,,,,,,,,,,,,,,,,,,,,,,,,,,,,,,,,,,,,,,,,,,,,,,,,,,,,,,,,,,,,,,,,,,,,,,,,,,,,,,6330431068.0,2022-01-29 15:08:34
20511.0,F0201-0128,X,1.0,3.392,23.944,1000,9/5,DSLR-CMOS,20220129_150849_SHELL_M55_6330431068_X_1s_3.392A_23.944V.jpg,20220129_150849_SHELL_M55_6330431068,0.7744778,0.0,0.0,0.0,,,,,,,,,,,,,,,,,,,,,,,,,,,,,,,,,,,,,,,,,,,,,,,,,,,,,,,,,,,,,,,,,,,,,,,,,,,,,,,,,,,,,,,,,,,,,,,,,,,,,,,,,,,,,,,,,,,,,,,,,,,,,,,,,,,,,,,,,,,,,,,,,,,,,6330431068.0,2022-01-29 15:08:49
,,,,,,,,,,,,,,,,,,,,,,,,,,,,,,,,,,,,,,,,,,,,,,,,,,,,,,,,,,,,,,,,,,,,,,,,,,,,,,,,,,,,,,,,,,,,,,,,,,,,,,,,,,,,,,,,,,,,,,,,,,,,,,,,,,,,,,,,,,,,,,,,,,,,,,,,,20220202_092208_SHELL_M55_6330431068,2022-02-02 09:22:08,0.9784449191666664,0.0032793287302777,0.0564612870277777,0.0081916292041666,0.0531600191194444,0.0011963051108333,0.0017678875286111,0.0002340860716666,6330431068.0,2022-02-02 09:22:08
19750.0,F0201-0086,X,3.0,0.025,15.814,1000,9/5,DSLR-CMOS,20220127_151057_SHELL_M55_6330431090_X_3s_0.025A_15.814V.jpg,20220127_151057_SHELL_M55_6330431090,,,,,,,,,,,,,,,,,,,,,,,,,,,,,,,,,,,,,,,,,,,,,,,,,,,,,,,,,,,,,,,,,,,,,,,,,,,,,,,,,,,,,,,,,,,,,,,,,,,,,,,,,,,,,,,,,,,,,,,,,,,,,,,,,,,,,,,,,,,,,,,,,,,,,,,,,6330431090.0,2022-01-27 15:10:57
19751.0,F0201-0086,X,3.0,0.194,19.021,1000,9/5,DSLR-CMOS,20220127_151126_SHELL_M55_6330431090_X_3s_0.194A_19.021V.jpg,20220127_151126_SHELL_M55_6330431090,10.9656664,0.0,0.0,0.0,,,,,,,,,,,,,,,,,,,,,,,,,,,,,,,,,,,,,,,,,,,,,,,,,,,,,,,,,,,,,,,,,,,,,,,,,,,,,,,,,,,,,,,,,,,,,,,,,,,,,,,,,,,,,,,,,,,,,,,,,,,,,,,,,,,,,,,,,,,,,,,,,,,,,6330431090.0,2022-01-27 15:11:26
19752.0,F0201-0086,X,3.0,0.296,19.604,1000,9/5,DSLR-CMOS,20220127_151155_SHELL_M55_6330431090_X_3s_0.296A_19.604V.jpg,20220127_151155_SHELL_M55_6330431090,9.1134249,0.0042544,0.0,0.0,,,,,,,,,,,,,,,,,,,,,,,,,,,,,,,,,,,,,,,,,,,,,,,,,,,,,,,,,,,,,,,,,,,,,,,,,,,,,,,,,,,,,,,,,,,,,,,,,,,,,,,,,,,,,,,,,,,,,,,,,,,,,,,,,,,,,,,,,,,,,,,,,,,,,6330431090.0,2022-01-27 15:11:55
19753.0,F0201-0086,X,1.0,1.392,22.016,1000,9/5,DSLR-CMOS,20220127_151224_SHELL_M55_6330431090_X_1s_1.392A_22.016V.jpg,20220127_151224_SHELL_M55_6330431090,6.9265873,7.65e-05,0.0,0.0,,,,,,,,,,,,,,,,,,,,,,,,,,,,,,,,,,,,,,,,,,,,,,,,,,,,,,,,,,,,,,,,,,,,,,,,,,,,,,,,,,,,,,,,,,,,,,,,,,,,,,,,,,,,,,,,,,,,,,,,,,,,,,,,,,,,,,,,,,,,,,,,,,,,,6330431090.0,2022-01-27 15:12:24
19754.0,F0201-0086,X,1.0,2.394,23.151,1000,9/5,DSLR-CMOS,20220127_151247_SHELL_M55_6330431090_X_1s_2.394A_23.151V.jpg,20220127_151247_SHELL_M55_6330431090,4.0147951,0.0,0.0,0.0,,,,,,,,,,,,,,,,,,,,,,,,,,,,,,,,,,,,,,,,,,,,,,,,,,,,,,,,,,,,,,,,,,,,,,,,,,,,,,,,,,,,,,,,,,,,,,,,,,,,,,,,,,,,,,,,,,,,,,,,,,,,,,,,,,,,,,,,,,,,,,,,,,,,,6330431090.0,2022-01-27 15:12:47
19755.0,F0201-0086,X,1.0,3.392,24.041,1000,9/5,DSLR-CMOS,20220127_151310_SHELL_M55_6330431090_X_1s_3.392A_24.041V.jpg,20220127_151310_SHELL_M55_6330431090,1.452287,0.0,0.0,0.0,,,,,,,,,,,,,,,,,,,,,,,,,,,,,,,,,,,,,,,,,,,,,,,,,,,,,,,,,,,,,,,,,,,,,,,,,,,,,,,,,,,,,,,,,,,,,,,,,,,,,,,,,,,,,,,,,,,,,,,,,,,,,,,,,,,,,,,,,,,,,,,,,,,,,6330431090.0,2022-01-27 15:13:10
,,,,,,,,,,,,,,,,,,,,,,,,,,,,,,,,,,,,,,,,,,,,,,,,,,,,,,,,,,,,,,,,,,,,,,,,,,,,,,,,,,,,,,,,,,,,,,,,,,,,,,,,,,,,,,,,,,,,,,,,,,,,,,,,,,,,,,,,,,,,,,,,,,,,,,,,,20220131_162928_SHELL_M55_6330431090,2022-01-31 16:29:28,0.9749001377777778,0.0052091529822222,0.0614496613333333,0.0112996576758333,0.0305349104067222,0.0014480280086111,0.0022149221580555,0.0002423590968888,6330431090.0,2022-01-31 16:29:28
,,,,,,,,,,20220203_112800_SHELL_M55_6330431090,,,,,20306.0,20220203_112736_6330431090_01,20220203_SHELL_M55,2022-02-03 11:28:00,20220203.0,112736,483.0,0.246867984,2.2,-0.6,0.0,60.0,440.0,18.0,0.0,1500.0,3000.0,5000.0,180000.0,24519.0,DJC,IVT20220203-SHELL_M55-20220203_112736_6330431090_X_01.txt,IVT20220203-SHELL_M55-20220203_112736_6330431090_X_01.mfr,3.059545,21.50412,2.732655,16.240844,44.380625,67.455111,10.496837,1085.177091,1.078004,0.029166,0.597337,0.02605,0.451135,0.011752,11.752099,3162.085467,3.141183,2.732655,16.240844,67.455111,44.380625,10.496837,1.078004,0.02605,0.451135,0.011752,11.752099,3.141183,6.402195,21.645787,47.869304,0.02734,0.515616,0.014097,80.914941,14.097084,0.975448,1.96e-12,3.57e-08,,,0.0,3900000000000000.0,3.61081,,1.174139,0.541724,2.502654,1730.337394,16.240844,2.149194,,,,,15.353442,0.577886,,,0.0,0.0,3.61081,,p-type,0.018,104.9,4228.0,36.0,1.0,25.0,1.0,Generalized,483.0,4.485683,0.246868,2.2,-0.6,1000.0,16.205058,1.66e-30,OFF,Center Point,3000000000000000.0,30.0,2000000000000000.0,4000000000000000.0,OFF,SunsVoc Rsh (Module),0.45,0.0,Thermocouple,2.0,10.0,-0.05,3.0108,0.01,A,0.0,1.0,0.0,0.0,Full IV,,2/3/2022 11:28,,FSEC_Shell-M55.mfi,,,,,,Sinton,,,F0201-0086,,,,,,,,,,,6330431090.0,2022-02-03 11:28:00
,,,,,,,,,,20220203_112900_SHELL_M55_6330431090,,,,,20307.0,20220203_112841_6330431090_02,20220203_SHELL_M55,2022-02-03 11:29:00,20220203.0,112841,483.0,0.246867984,2.2,-0.6,0.0,60.0,440.0,18.0,0.0,1500.0,3000.0,5000.0,180000.0,24520.0,DJC,IVT20220203-SHELL_M55-20220203_112841_6330431090_X_02.txt,IVT20220203-SHELL_M55-20220203_112841_6330431090_X_02.mfr,3.063446,21.494922,2.733975,16.230642,44.374163,67.38824,10.495308,1071.002316,1.084657,0.029203,0.597081,0.026063,0.450851,0.01175,11.750387,3120.781749,3.16057,2.733975,16.230642,67.38824,44.374163,10.495308,1.084657,0.026063,0.450851,0.01175,11.750387,3.16057,6.375038,21.663477,48.289718,0.027384,0.515468,0.014116,80.95249,14.115566,0.979337,1.96e-12,3.58e-08,,,0.0,4220000000000000.0,3.339976,,1.065755,0.421967,2.537837,1748.985957,16.230642,2.005241,,,,,15.448086,0.585075,,,0.0,0.0,3.339976,,p-type,0.018,104.9,4228.0,36.0,1.0,25.0,1.0,Generalized,483.0,4.570892,0.246868,2.2,-0.6,1000.0,16.582146,1.66e-30,OFF,Center Point,3000000000000000.0,30.0,2000000000000000.0,4000000000000000.0,OFF,SunsVoc Rsh (Module),0.45,0.0,Thermocouple,2.0,10.0,-0.05,3.0108,0.01,A,0.0,1.0,0.0,0.0,Full IV,,2/3/2022 11:29,,FSEC_Shell-M55.mfi,,,,,,Sinton,,,F0201-0086,,,,,,,,,,,6330431090.0,2022-02-03 11:29:00
,,,,,,,,,,20220203_113100_SHELL_M55_6330431090,,,,,20308.0,20220203_112954_6330431090_01,20220203_SHELL_M55,2022-02-03 11:31:00,20220203.0,112954,483.0,0.246867984,2.2,-0.6,0.0,60.0,440.0,18.0,0.0,3000.0,3000.0,15000.0,180000.0,24521.0,DJC,IVT20220203-SHELL_M55-20220203_112954_6330431090_X_01.txt,IVT20220203-SHELL_M55-20220203_112954_6330431090_X_01.mfr,3.062019,21.492893,2.736526,16.190287,44.305138,67.321109,10.478983,1078.83336,1.093379,0.02919,0.597025,0.026087,0.44973,0.011732,11.73211,3143.600541,3.185984,2.736526,16.190287,67.321109,44.305138,10.478983,1.093379,0.026087,0.44973,0.011732,11.73211,3.185984,6.194024,21.689828,90.302221,0.027371,0.515486,0.01411,80.963467,14.109575,0.982605,1.96e-12,3.56e-08,,,0.0,4170000000000000.0,3.379738,,1.166634,0.104697,2.556077,1578.244594,16.190287,1.999971,,,,,15.597983,0.580683,,,0.0,0.0,3.379738,,p-type,0.018,104.9,4228.0,36.0,1.0,25.0,1.0,Generalized,483.0,4.506118,0.246868,2.2,-0.6,1000.0,15.242622,1.66e-30,OFF,Center Point,3000000000000000.0,30.0,2000000000000000.0,4000000000000000.0,OFF,SunsVoc Rsh (Module),0.45,0.0,Thermocouple,2.0,10.0,-0.05,3.0108,0.01,A,0.0,1.0,0.0,0.0,Full IV,,2/3/2022 11:31,,FSEC_Shell-M55.mfi,,,,,,Sinton,,,F0201-0086,,,,,,,,,,,6330431090.0,2022-02-03 11:31:00
,,,,,,,,,,20170505_163211_SHELL_M55_6330431102,0.0005051,0.2321894,0.0686669999999999,0.0082581,,,,,,,,,,,,,,,,,,,,,,,,,,,,,,,,,,,,,,,,,,,,,,,,,,,,,,,,,,,,,,,,,,,,,,,,,,,,,,,,,,,,,,,,,,,,,,,,,,,,,,,,,,,,,,,,,,,,,,,,,,,,,,,,,,,,,,,,,,,,,,,,,,,,,6330431102.0,2017-05-05 16:32:11
,,,,,,,,,,20220119_140400_SHELL_M55_6330431111,,,,,19853.0,20220119_140301_6330431111_01,20220119_SHELL_M55,2022-01-19 14:04:00,20220119.0,140301,483.0,0.247409,2.2,-0.6,0.0,60.0,440.0,18.0,0.0,1500.0,3000.0,5000.0,180000.0,24064.0,DJC,IVT20220119-SHELL_M55-20220119_140301_6330431111_X_01.txt,IVT20220119-SHELL_M55-20220119_140301_6330431111_X_01.mfr,3.007265,21.554686,2.66882,15.661678,41.798201,64.482849,9.886046,1548.781678,1.391237,0.028668,0.598741,0.025442,0.435047,0.011068,11.068266,4512.977722,4.053911,2.66882,15.661678,64.482849,41.798201,9.886046,1.391237,0.025442,0.435047,0.011068,11.068266,4.053911,7.360398,21.611439,49.450341,0.026991,0.518229,0.013988,81.491306,13.987712,0.959784,1.9e-12,2.5e-08,,,15.316163,5440000000000000.0,2.621201,,1.172103,0.541031,1.987677,2013.283825,15.661678,1.894197,,,,11.136103,19.16403,0.415979,,,0.0,0.0,2.621201,,p-type,0.018,104.9,4228.0,36.0,1.0,25.0,1.0,Generalized,483.0,5.569198,0.247409,2.2,-0.6,1000.0,18.084844,1.66e-30,OFF,Center Point,3000000000000000.0,30.0,2000000000000000.0,4000000000000000.0,OFF,SunsVoc Rsh (Module),0.45,0.0,Thermocouple,2.0,10.0,-0.05,3.0108,0.01,A,0.0,1.0,0.0,0.0,Full IV,,1/19/2022 14:04,,FSEC_Shell-M55.mfi,,,,,,Sinton,,,F0201-0042,,,,,,,,,,,6330431111.0,2022-01-19 14:04:00
,,,,,,,,,,20220119_140500_SHELL_M55_6330431111,,,,,19854.0,20220119_140407_6330431111_02,20220119_SHELL_M55,2022-01-19 14:05:00,20220119.0,140407,483.0,0.247409,2.2,-0.6,0.0,60.0,440.0,18.0,0.0,1500.0,3000.0,5000.0,180000.0,24065.0,DJC,IVT20220119-SHELL_M55-20220119_140407_6330431111_X_02.txt,IVT20220119-SHELL_M55-20220119_140407_6330431111_X_02.mfr,3.009188,21.549612,2.669535,15.656965,41.796819,64.454674,9.885719,1482.681639,1.394703,0.028686,0.5986,0.025448,0.434916,0.011068,11.0679,4320.369553,4.064009,2.669535,15.656965,64.454674,41.796819,9.885719,1.394703,0.025448,0.434916,0.011068,11.0679,4.064009,7.402537,21.677943,47.789587,0.027012,0.518207,0.013998,81.517904,13.997931,0.962558,1.9e-12,2.52e-08,,,15.024341,5420000000000000.0,2.626812,,1.169202,0.542827,1.951774,1994.076366,15.656965,1.909697,,,,11.438355,19.211427,0.434371,,,0.0,0.0,2.626812,,p-type,0.018,104.9,4228.0,36.0,1.0,25.0,1.0,Generalized,483.0,5.5756,0.247409,2.2,-0.6,1000.0,18.653736,1.66e-30,OFF,Center Point,3000000000000000.0,30.0,2000000000000000.0,4000000000000000.0,OFF,SunsVoc Rsh (Module),0.45,0.0,Thermocouple,2.0,10.0,-0.05,3.0108,0.01,A,0.0,1.0,0.0,0.0,Full IV,,1/19/2022 14:05,,FSEC_Shell-M55.mfi,,,,,,Sinton,,,F0201-0042,,,,,,,,,,,6330431111.0,2022-01-19 14:05:00
,,,,,,,,,,20220119_140600_SHELL_M55_6330431111,,,,,19855.0,20220119_140519_6330431111_01,20220119_SHELL_M55,2022-01-19 14:06:00,20220119.0,140519,483.0,0.247409,2.2,-0.6,0.0,60.0,440.0,18.0,0.0,1500.0,3000.0,5000.0,180000.0,24066.0,DJC,IVT20220119-SHELL_M55-20220119_140519_6330431111_X_01.txt,IVT20220119-SHELL_M55-20220119_140519_6330431111_X_01.mfr,3.00871,21.54618,2.669157,15.658232,41.794281,64.471264,9.885118,1499.009704,1.393979,0.028682,0.598505,0.025445,0.434951,0.011067,11.067228,4367.947721,4.0619,2.669157,15.658232,64.471264,41.794281,9.885118,1.393979,0.025445,0.434951,0.011067,11.067228,4.0619,7.326757,21.749992,49.479271,0.027006,0.518228,0.013995,81.528226,13.99525,0.961153,1.89e-12,2.53e-08,,,15.027317,5460000000000000.0,2.610593,,1.162166,0.54333,1.97138,1968.390456,15.658232,1.89511,,,,11.35004,19.199921,0.429681,,,0.0,0.0,2.610593,,p-type,0.018,104.9,4228.0,36.0,1.0,25.0,1.0,Generalized,483.0,5.525762,0.247409,2.2,-0.6,1000.0,18.247546,1.66e-30,OFF,Center Point,3000000000000000.0,30.0,2000000000000000.0,4000000000000000.0,OFF,SunsVoc Rsh (Module),0.45,0.0,Thermocouple,2.0,10.0,-0.05,3.0108,0.01,A,0.0,1.0,0.0,0.0,Full IV,,1/19/2022 14:06,,FSEC_Shell-M55.mfi,,,,,,Sinton,,,F0201-0042,,,,,,,,,,,6330431111.0,2022-01-19 14:06:00
,,,,,,,,,,,,,,,,,,,,,,,,,,,,,,,,,,,,,,,,,,,,,,,,,,,,,,,,,,,,,,,,,,,,,,,,,,,,,,,,,,,,,,,,,,,,,,,,,,,,,,,,,,,,,,,,,,,,,,,,,,,,,,,,,,,,,,,,,,,,,,,,,,,,,,,,,20220126_102638_SHELL_M55_6330431111,2022-01-26 10:26:38,0.9913530213888888,0.0027939190119444,0.0624211265277777,0.0073696517588888,0.0277942617402222,0.0009994709399999,0.0025603395172222,0.0002091535741666,6330431111.0,2022-01-26 10:26:38
20224.0,F0201-0042,X,1.0,1.392,22.407,1000,9/5,DSLR-CMOS,20220128_170544_SHELL_M55_6330431111_X_1s_1.392A_22.407V.jpg,20220128_170544_SHELL_M55_6330431111,3.6003063,0.0,0.0073469,0.0,,,,,,,,,,,,,,,,,,,,,,,,,,,,,,,,,,,,,,,,,,,,,,,,,,,,,,,,,,,,,,,,,,,,,,,,,,,,,,,,,,,,,,,,,,,,,,,,,,,,,,,,,,,,,,,,,,,,,,,,,,,,,,,,,,,,,,,,,,,,,,,,,,,,,6330431111.0,2022-01-28 17:05:44
20225.0,F0201-0042,X,1.0,2.394,23.714,1000,9/5,DSLR-CMOS,20220128_170607_SHELL_M55_6330431111_X_1s_2.394A_23.714V.jpg,20220128_170607_SHELL_M55_6330431111,2.1799301,0.0,0.0,0.0,,,,,,,,,,,,,,,,,,,,,,,,,,,,,,,,,,,,,,,,,,,,,,,,,,,,,,,,,,,,,,,,,,,,,,,,,,,,,,,,,,,,,,,,,,,,,,,,,,,,,,,,,,,,,,,,,,,,,,,,,,,,,,,,,,,,,,,,,,,,,,,,,,,,,6330431111.0,2022-01-28 17:06:07
20226.0,F0201-0042,X,1.0,3.392,24.77,1000,9/5,DSLR-CMOS,20220128_170631_SHELL_M55_6330431111_X_1s_3.392A_24.770V.jpg,20220128_170631_SHELL_M55_6330431111,1.538224,0.0,0.0,0.0,,,,,,,,,,,,,,,,,,,,,,,,,,,,,,,,,,,,,,,,,,,,,,,,,,,,,,,,,,,,,,,,,,,,,,,,,,,,,,,,,,,,,,,,,,,,,,,,,,,,,,,,,,,,,,,,,,,,,,,,,,,,,,,,,,,,,,,,,,,,,,,,,,,,,6330431111.0,2022-01-28 17:06:31
20227.0,F0201-0042,X,3.0,0.025,16.285,1000,9/5,DSLR-CMOS,20220128_170804_SHELL_M55_6330431111_X_3s_0.025A_16.285V.jpg,20220128_170804_SHELL_M55_6330431111,,,,,,,,,,,,,,,,,,,,,,,,,,,,,,,,,,,,,,,,,,,,,,,,,,,,,,,,,,,,,,,,,,,,,,,,,,,,,,,,,,,,,,,,,,,,,,,,,,,,,,,,,,,,,,,,,,,,,,,,,,,,,,,,,,,,,,,,,,,,,,,,,,,,,,,,,6330431111.0,2022-01-28 17:08:04
20228.0,F0201-0042,X,3.0,0.194,19.193,1000,9/5,DSLR-CMOS,20220128_170833_SHELL_M55_6330431111_X_3s_0.194A_19.193V.jpg,20220128_170833_SHELL_M55_6330431111,5.3940518,0.0,0.0,0.0,,,,,,,,,,,,,,,,,,,,,,,,,,,,,,,,,,,,,,,,,,,,,,,,,,,,,,,,,,,,,,,,,,,,,,,,,,,,,,,,,,,,,,,,,,,,,,,,,,,,,,,,,,,,,,,,,,,,,,,,,,,,,,,,,,,,,,,,,,,,,,,,,,,,,6330431111.0,2022-01-28 17:08:33
20229.0,F0201-0042,X,3.0,0.296,19.772,1000,9/5,DSLR-CMOS,20220128_170902_SHELL_M55_6330431111_X_3s_0.296A_19.772V.jpg,20220128_170902_SHELL_M55_6330431111,13.8688279,0.0,0.0,0.0,,,,,,,,,,,,,,,,,,,,,,,,,,,,,,,,,,,,,,,,,,,,,,,,,,,,,,,,,,,,,,,,,,,,,,,,,,,,,,,,,,,,,,,,,,,,,,,,,,,,,,,,,,,,,,,,,,,,,,,,,,,,,,,,,,,,,,,,,,,,,,,,,,,,,6330431111.0,2022-01-28 17:09:02
,,,,,,,,,,20220127_101800_SHELL_M55_6330431268,,,,,20024.0,20220127_101702_6330431268_01,20220127_SHELL_M55,2022-01-27 10:18:00,20220127.0,101702,483.0,0.247326411,2.2,-0.6,0.0,60.0,440.0,18.0,0.0,1500.0,3000.0,5000.0,180000.0,24232.0,DJC,IVT20220127-SHELL_M55-20220127_101702_6330431268_X_01.txt,IVT20220127-SHELL_M55-20220127_101702_6330431268_X_01.mfr,3.086011,21.635657,2.773292,15.511689,43.018437,64.429851,10.174654,1612.271587,1.390893,0.029419,0.60099,0.026437,0.43088,0.011391,11.391388,4697.980263,4.052908,2.773292,15.511689,64.429851,43.018437,10.174654,1.390893,0.026437,0.43088,0.011391,11.391388,4.052908,6.315553,21.848783,49.315658,0.027734,0.5209,0.014447,81.710692,14.446692,0.962273,1.8e-12,2.23e-08,,,0.0,4110000000000000.0,3.426372,,1.173319,0.542155,2.088219,1590.872257,15.511689,2.476873,,,,,19.915037,0.389289,,,0.0,0.0,3.426372,,p-type,0.018,104.9,4228.0,36.0,1.0,25.0,1.0,Generalized,483.0,4.092775,0.247326,2.2,-0.6,1000.0,8.751535,1.66e-30,OFF,Center Point,3000000000000000.0,30.0,2000000000000000.0,4000000000000000.0,OFF,SunsVoc Rsh (Module),0.45,0.0,Thermocouple,2.0,10.0,-0.05,3.0108,0.01,A,0.0,1.0,0.0,0.0,Full IV,,1/27/2022 10:18,,FSEC_Shell-M55.mfi,,,,,,Sinton,,,F0201-0095,,,,,,,,,,,6330431268.0,2022-01-27 10:18:00
,,,,,,,,,,20220127_101900_SHELL_M55_6330431268,,,,,20025.0,20220127_101808_6330431268_02,20220127_SHELL_M55,2022-01-27 10:19:00,20220127.0,101808,483.0,0.247326411,2.2,-0.6,0.0,60.0,440.0,18.0,0.0,1500.0,3000.0,5000.0,180000.0,24233.0,DJC,IVT20220127-SHELL_M55-20220127_101808_6330431268_X_02.txt,IVT20220127-SHELL_M55-20220127_101808_6330431268_X_02.mfr,3.088643,21.629029,2.806245,15.182139,42.604804,63.775502,10.076822,1596.41242,1.453754,0.029444,0.600806,0.026752,0.421726,0.011282,11.281857,4651.768413,4.236076,2.806245,15.182139,63.775502,42.604804,10.076822,1.453754,0.026752,0.421726,0.011282,11.281857,4.236076,6.486673,21.904622,49.286774,0.027765,0.520801,0.01446,81.742307,14.460176,0.964656,1.8e-12,2.24e-08,,,0.0,4200000000000000.0,3.360252,,1.170827,0.542743,2.086171,1570.675411,15.182139,2.16474,,,,,21.179766,0.390645,,,0.0,0.0,3.360252,,p-type,0.018,104.9,4228.0,36.0,1.0,25.0,1.0,Generalized,483.0,4.090937,0.247326,2.2,-0.6,1000.0,12.39022,1.66e-30,OFF,Center Point,3000000000000000.0,30.0,2000000000000000.0,4000000000000000.0,OFF,SunsVoc Rsh (Module),0.45,0.0,Thermocouple,2.0,10.0,-0.05,3.0108,0.01,A,0.0,1.0,0.0,0.0,Full IV,,1/27/2022 10:19,,FSEC_Shell-M55.mfi,,,,,,Sinton,,,F0201-0095,,,,,,,,,,,6330431268.0,2022-01-27 10:19:00
,,,,,,,,,,20220127_102100_SHELL_M55_6330431268,,,,,20026.0,20220127_101922_6330431268_01,20220127_SHELL_M55,2022-01-27 10:21:00,20220127.0,101922,483.0,0.247326411,2.2,-0.6,0.0,60.0,440.0,18.0,0.0,3000.0,3000.0,15000.0,180000.0,24234.0,DJC,IVT20220127-SHELL_M55-20220127_101922_6330431268_X_01.txt,IVT20220127-SHELL_M55-20220127_101922_6330431268_X_01.mfr,3.090612,21.626548,2.788502,15.187034,42.349082,63.359591,10.016339,1568.796093,1.486117,0.029462,0.600737,0.026582,0.421862,0.011214,11.214141,4571.297505,4.330379,2.788502,15.187034,63.359591,42.349082,10.016339,1.486117,0.026582,0.421862,0.011214,11.214141,4.330379,6.385729,21.975395,90.190005,0.027779,0.520904,0.01447,81.75654,14.470254,0.963067,1.79e-12,2.26e-08,,,0.0,4410000000000000.0,3.204396,,1.166913,0.105457,2.108718,1503.05237,15.187034,2.221453,,,,,21.437194,0.398699,,,0.0,0.0,3.204396,,p-type,0.018,104.9,4228.0,36.0,1.0,25.0,1.0,Generalized,483.0,4.104686,0.247326,2.2,-0.6,1000.0,10.841721,1.66e-30,OFF,Center Point,3000000000000000.0,30.0,2000000000000000.0,4000000000000000.0,OFF,SunsVoc Rsh (Module),0.45,0.0,Thermocouple,2.0,10.0,-0.05,3.0108,0.01,A,0.0,1.0,0.0,0.0,Full IV,,1/27/2022 10:21,,FSEC_Shell-M55.mfi,,,,,,Sinton,,,F0201-0095,,,,,,,,,,,6330431268.0,2022-01-27 10:21:00
19804.0,F0201-0095,X,3.0,0.025,16.422,1000,9/5,DSLR-CMOS,20220128_095558_SHELL_M55_6330431268_X_3s_0.025A_16.422V.jpg,20220128_095558_SHELL_M55_6330431268,,,,,,,,,,,,,,,,,,,,,,,,,,,,,,,,,,,,,,,,,,,,,,,,,,,,,,,,,,,,,,,,,,,,,,,,,,,,,,,,,,,,,,,,,,,,,,,,,,,,,,,,,,,,,,,,,,,,,,,,,,,,,,,,,,,,,,,,,,,,,,,,,,,,,,,,,6330431268.0,2022-01-28 09:55:58
19805.0,F0201-0095,X,3.0,0.195,19.282,1000,9/5,DSLR-CMOS,20220128_095627_SHELL_M55_6330431268_X_3s_0.195A_19.282V.jpg,20220128_095627_SHELL_M55_6330431268,5.4131471,0.0,0.0,0.0,,,,,,,,,,,,,,,,,,,,,,,,,,,,,,,,,,,,,,,,,,,,,,,,,,,,,,,,,,,,,,,,,,,,,,,,,,,,,,,,,,,,,,,,,,,,,,,,,,,,,,,,,,,,,,,,,,,,,,,,,,,,,,,,,,,,,,,,,,,,,,,,,,,,,6330431268.0,2022-01-28 09:56:27
19806.0,F0201-0095,X,3.0,0.296,19.846,1000,9/5,DSLR-CMOS,20220128_095656_SHELL_M55_6330431268_X_3s_0.296A_19.846V.jpg,20220128_095656_SHELL_M55_6330431268,14.8269561,0.0,0.0,0.0,,,,,,,,,,,,,,,,,,,,,,,,,,,,,,,,,,,,,,,,,,,,,,,,,,,,,,,,,,,,,,,,,,,,,,,,,,,,,,,,,,,,,,,,,,,,,,,,,,,,,,,,,,,,,,,,,,,,,,,,,,,,,,,,,,,,,,,,,,,,,,,,,,,,,6330431268.0,2022-01-28 09:56:56
19807.0,F0201-0095,X,1.0,1.392,22.398,1000,9/5,DSLR-CMOS,20220128_095725_SHELL_M55_6330431268_X_1s_1.392A_22.398V.jpg,20220128_095725_SHELL_M55_6330431268,2.3776019,0.0,0.0003061,0.0,,,,,,,,,,,,,,,,,,,,,,,,,,,,,,,,,,,,,,,,,,,,,,,,,,,,,,,,,,,,,,,,,,,,,,,,,,,,,,,,,,,,,,,,,,,,,,,,,,,,,,,,,,,,,,,,,,,,,,,,,,,,,,,,,,,,,,,,,,,,,,,,,,,,,6330431268.0,2022-01-28 09:57:25
19808.0,F0201-0095,X,1.0,2.394,23.72,1000,9/5,DSLR-CMOS,20220128_095748_SHELL_M55_6330431268_X_1s_2.394A_23.720V.jpg,20220128_095748_SHELL_M55_6330431268,2.5960302,0.0,0.0,0.0,,,,,,,,,,,,,,,,,,,,,,,,,,,,,,,,,,,,,,,,,,,,,,,,,,,,,,,,,,,,,,,,,,,,,,,,,,,,,,,,,,,,,,,,,,,,,,,,,,,,,,,,,,,,,,,,,,,,,,,,,,,,,,,,,,,,,,,,,,,,,,,,,,,,,6330431268.0,2022-01-28 09:57:48
19809.0,F0201-0095,X,1.0,3.393,24.829,1000,9/5,DSLR-CMOS,20220128_095810_SHELL_M55_6330431268_X_1s_3.393A_24.829V.jpg,20220128_095810_SHELL_M55_6330431268,1.0157838,0.0,0.0,0.0,,,,,,,,,,,,,,,,,,,,,,,,,,,,,,,,,,,,,,,,,,,,,,,,,,,,,,,,,,,,,,,,,,,,,,,,,,,,,,,,,,,,,,,,,,,,,,,,,,,,,,,,,,,,,,,,,,,,,,,,,,,,,,,,,,,,,,,,,,,,,,,,,,,,,6330431268.0,2022-01-28 09:58:10
,,,,,,,,,,,,,,,,,,,,,,,,,,,,,,,,,,,,,,,,,,,,,,,,,,,,,,,,,,,,,,,,,,,,,,,,,,,,,,,,,,,,,,,,,,,,,,,,,,,,,,,,,,,,,,,,,,,,,,,,,,,,,,,,,,,,,,,,,,,,,,,,,,,,,,,,,20220131_171859_SHELL_M55_6330431268,2022-01-31 17:18:59,0.9708156608333334,0.0017577280216666,0.0589176641749999,0.0066400051594444,0.0671695760750555,0.0011096388327777,0.0016430949186111,0.0001790108708611,6330431268.0,2022-01-31 17:18:59
,,,,,,,,,,,,,,,,,,,,,,,,,,,,,,,,,,,,,,,,,,,,,,,,,,,,,,,,,,,,,,,,,,,,,,,,,,,,,,,,,,,,,,,,,,,,,,,,,,,,,,,,,,,,,,,,,,,,,,,,,,,,,,,,,,,,,,,,,,,,,,,,,,,,,,,,,20220114_132936_SHELL_M55_6330431269,2022-01-14 13:29:36,0.9597168586111112,0.0168468905833333,0.0264482927277777,0.00846102102,0.0541490125336111,0.0014205152027777,0.0009995488241666,0.0003005006961111,6330431269.0,2022-01-14 13:29:36
,,,,,,,,,,20220117_103600_SHELL_M55_6330431269,,,,,19723.0,20220117_103533_6330431269_01,20220117_SHELL_M55,2022-01-17 10:36:00,20220117.0,103533,483.0,0.247409,2.2,-0.6,0.0,60.0,440.0,18.0,0.0,1500.0,3000.0,15000.0,180000.0,23931.0,DJC,IVT20220117-SHELL_M55-20220117_103533_6330431269_X_01.txt,IVT20220117-SHELL_M55-20220117_103533_6330431269_X_01.mfr,3.169941,21.602344,2.890512,16.732001,48.364047,70.626976,11.438989,1428.4865,0.830792,0.030219,0.600065,0.027555,0.464778,0.012807,12.806919,4162.450939,2.420836,2.890512,16.732001,70.626976,48.364047,11.438989,0.830792,0.027555,0.464778,0.012807,12.806919,2.420836,5.30093,22.862822,48.321739,0.028439,0.518994,0.01476,81.396689,14.75981,0.979528,1.91e-12,2.71e-08,,,14.158735,5520000000000000.0,2.582679,,1.175006,0.104168,2.012645,1348.214378,16.732001,1.43924,,,,8.676425,12.550893,0.422537,,,0.0,0.0,2.582679,,p-type,0.018,104.9,4228.0,36.0,1.0,25.0,1.0,Generalized,483.0,3.504415,0.247409,2.2,-0.6,1000.0,13.042377,1.66e-30,OFF,Center Point,3000000000000000.0,30.0,2000000000000000.0,4000000000000000.0,OFF,SunsVoc Rsh (Module),0.45,0.0,Thermocouple,2.0,10.0,-0.05,3.0108,0.01,A,0.0,1.0,0.0,0.0,Full IV,,1/17/2022 10:36,,FSEC_Shell-M55.mfi,,,,,,Sinton,,,F0201-0076,,,,,,,,,,,6330431269.0,2022-01-17 10:36:00
,,,,,,,,,,20220117_103700_SHELL_M55_6330431269,,,,,19724.0,20220117_103638_6330431269_02,20220117_SHELL_M55,2022-01-17 10:37:00,20220117.0,103638,483.0,0.247409,2.2,-0.6,0.0,60.0,440.0,18.0,0.0,1500.0,3000.0,15000.0,180000.0,23932.0,DJC,IVT20220117-SHELL_M55-20220117_103638_6330431269_X_02.txt,IVT20220117-SHELL_M55-20220117_103638_6330431269_X_02.mfr,3.171152,21.59873,2.889523,16.741363,48.374561,70.627156,11.441476,1431.263677,0.831389,0.03023,0.599965,0.027546,0.465038,0.01281,12.809703,4170.543326,2.422576,2.889523,16.741363,70.627156,48.374561,11.441476,0.831389,0.027546,0.465038,0.01281,12.809703,2.422576,5.353834,22.901745,48.174441,0.028452,0.519071,0.014769,81.428029,14.768665,0.978566,1.9e-12,2.73e-08,,,13.840446,5470000000000000.0,2.607053,,1.182127,0.1055,2.013719,1356.767839,16.741363,1.469437,,,,9.059382,12.548885,0.421783,,,0.0,0.0,2.607053,,p-type,0.018,104.9,4228.0,36.0,1.0,25.0,1.0,Generalized,483.0,3.481769,0.247409,2.2,-0.6,1000.0,13.269862,1.66e-30,OFF,Center Point,3000000000000000.0,30.0,2000000000000000.0,4000000000000000.0,OFF,SunsVoc Rsh (Module),0.45,0.0,Thermocouple,2.0,10.0,-0.05,3.0108,0.01,A,0.0,1.0,0.0,0.0,Full IV,,1/17/2022 10:37,,FSEC_Shell-M55.mfi,,,,,,Sinton,,,F0201-0076,,,,,,,,,,,6330431269.0,2022-01-17 10:37:00
,,,,,,,,,,20220117_103800_SHELL_M55_6330431269,,,,,19725.0,20220117_103751_6330431269_01,20220117_SHELL_M55,2022-01-17 10:38:00,20220117.0,103751,483.0,0.247409,2.2,-0.6,0.0,60.0,440.0,18.0,0.0,1500.0,3000.0,15000.0,180000.0,23933.0,DJC,IVT20220117-SHELL_M55-20220117_103751_6330431269_X_01.txt,IVT20220117-SHELL_M55-20220117_103751_6330431269_X_01.mfr,3.172763,21.598963,2.897855,16.689961,48.365091,70.576718,11.439236,1421.989602,0.83846,0.030246,0.599971,0.027625,0.46361,0.012807,12.807195,4143.519701,2.443179,2.897855,16.689961,70.576718,48.365091,11.439236,0.83846,0.027625,0.46361,0.012807,12.807195,2.443179,5.279903,22.948049,49.806737,0.028462,0.5192,0.014777,81.432866,14.777204,0.978833,1.9e-12,2.73e-08,,,13.888553,5560000000000000.0,2.566155,,1.177784,0.106709,2.019438,1310.888948,16.689961,1.408757,,,,8.649607,12.708025,0.423786,,,0.0,0.0,2.566155,,p-type,0.018,104.9,4228.0,36.0,1.0,25.0,1.0,Generalized,483.0,3.481308,0.247409,2.2,-0.6,1000.0,13.481846,1.66e-30,OFF,Center Point,3000000000000000.0,30.0,2000000000000000.0,4000000000000000.0,OFF,SunsVoc Rsh (Module),0.45,0.0,Thermocouple,2.0,10.0,-0.05,3.0108,0.01,A,0.0,1.0,0.0,0.0,Full IV,,1/17/2022 10:38,,FSEC_Shell-M55.mfi,,,,,,Sinton,,,F0201-0076,,,,,,,,,,,6330431269.0,2022-01-17 10:38:00
,,,,,,,,,,,,,,,,,,,,,,,,,,,,,,,,,,,,,,,,,,,,,,,,,,,,,,,,,,,,,,,,,,,,,,,,,,,,,,,,,,,,,,,,,,,,,,,,,,,,,,,,,,,,,,,,,,,,,,,,,,,,,,,,,,,,,,,,,,,,,,,,,,,,,,,,,20220126_113429_SHELL_M55_6330431269,2022-01-26 11:34:29,0.9887456236111112,0.0023181266991666,0.0511318354166666,0.0057358982572222,0.0284279090533333,0.00103332537,0.0033816576513888,0.0002071136036111,6330431269.0,2022-01-26 11:34:29
20320.0,F0201-0076,X,3.0,0.025,16.567,1000,9/5,DSLR-CMOS,20220129_071225_SHELL_M55_6330431269_X_3s_0.025A_16.567V.jpg,20220129_071225_SHELL_M55_6330431269,,,,,,,,,,,,,,,,,,,,,,,,,,,,,,,,,,,,,,,,,,,,,,,,,,,,,,,,,,,,,,,,,,,,,,,,,,,,,,,,,,,,,,,,,,,,,,,,,,,,,,,,,,,,,,,,,,,,,,,,,,,,,,,,,,,,,,,,,,,,,,,,,,,,,,,,,6330431269.0,2022-01-29 07:12:25
20321.0,F0201-0076,X,3.0,0.194,19.38,1000,9/5,DSLR-CMOS,20220129_071259_SHELL_M55_6330431269_X_3s_0.194A_19.380V.jpg,20220129_071259_SHELL_M55_6330431269,9.4898298,0.0,0.0,0.0,,,,,,,,,,,,,,,,,,,,,,,,,,,,,,,,,,,,,,,,,,,,,,,,,,,,,,,,,,,,,,,,,,,,,,,,,,,,,,,,,,,,,,,,,,,,,,,,,,,,,,,,,,,,,,,,,,,,,,,,,,,,,,,,,,,,,,,,,,,,,,,,,,,,,6330431269.0,2022-01-29 07:12:59
20322.0,F0201-0076,X,3.0,0.296,19.904,1000,9/5,DSLR-CMOS,20220129_071333_SHELL_M55_6330431269_X_3s_0.296A_19.904V.jpg,20220129_071333_SHELL_M55_6330431269,1.1365863,0.0,0.0,0.0,,,,,,,,,,,,,,,,,,,,,,,,,,,,,,,,,,,,,,,,,,,,,,,,,,,,,,,,,,,,,,,,,,,,,,,,,,,,,,,,,,,,,,,,,,,,,,,,,,,,,,,,,,,,,,,,,,,,,,,,,,,,,,,,,,,,,,,,,,,,,,,,,,,,,6330431269.0,2022-01-29 07:13:33
20323.0,F0201-0076,X,1.0,1.392,22.021,1000,9/5,DSLR-CMOS,20220129_071407_SHELL_M55_6330431269_X_1s_1.392A_22.021V.jpg,20220129_071407_SHELL_M55_6330431269,4.6548725,0.0,0.0,0.0,,,,,,,,,,,,,,,,,,,,,,,,,,,,,,,,,,,,,,,,,,,,,,,,,,,,,,,,,,,,,,,,,,,,,,,,,,,,,,,,,,,,,,,,,,,,,,,,,,,,,,,,,,,,,,,,,,,,,,,,,,,,,,,,,,,,,,,,,,,,,,,,,,,,,6330431269.0,2022-01-29 07:14:07
20324.0,F0201-0076,X,1.0,2.394,22.971,1000,9/5,DSLR-CMOS,20220129_071434_SHELL_M55_6330431269_X_1s_2.394A_22.971V.jpg,20220129_071434_SHELL_M55_6330431269,3.5511528,0.0,0.0,0.0,,,,,,,,,,,,,,,,,,,,,,,,,,,,,,,,,,,,,,,,,,,,,,,,,,,,,,,,,,,,,,,,,,,,,,,,,,,,,,,,,,,,,,,,,,,,,,,,,,,,,,,,,,,,,,,,,,,,,,,,,,,,,,,,,,,,,,,,,,,,,,,,,,,,,6330431269.0,2022-01-29 07:14:34
20325.0,F0201-0076,X,1.0,3.392,23.697,1000,9/5,DSLR-CMOS,20220129_071503_SHELL_M55_6330431269_X_1s_3.392A_23.697V.jpg,20220129_071503_SHELL_M55_6330431269,0.9277724,0.0011112,0.0,0.0,,,,,,,,,,,,,,,,,,,,,,,,,,,,,,,,,,,,,,,,,,,,,,,,,,,,,,,,,,,,,,,,,,,,,,,,,,,,,,,,,,,,,,,,,,,,,,,,,,,,,,,,,,,,,,,,,,,,,,,,,,,,,,,,,,,,,,,,,,,,,,,,,,,,,6330431269.0,2022-01-29 07:15:03
,,,,,,,,,,,,,,,,,,,,,,,,,,,,,,,,,,,,,,,,,,,,,,,,,,,,,,,,,,,,,,,,,,,,,,,,,,,,,,,,,,,,,,,,,,,,,,,,,,,,,,,,,,,,,,,,,,,,,,,,,,,,,,,,,,,,,,,,,,,,,,,,,,,,,,,,,20220114_133758_SHELL_M55_6330431271,2022-01-14 13:37:58,0.9671993230555554,0.0052596914638888,0.0195137835416666,0.0079641147575,0.0539932691627777,0.0009867258080555,0.0007768652216666,0.0002900091229722,6330431271.0,2022-01-14 13:37:58
,,,,,,,,,,20220114_175900_SHELL_M55_6330431271,,,,,19702.0,20220114_175834_6330431271_01,20220114_SHELL_M55,2022-01-14 17:59:00,20220114.0,175834,483.0,0.247409,2.2,-0.6,0.0,60.0,440.0,18.0,0.0,1500.0,3000.0,5000.0,180000.0,23910.0,DJC,IVT20220114-SHELL_M55-20220114_175834_6330431271_X_01.txt,IVT20220114-SHELL_M55-20220114_175834_6330431271_X_01.mfr,3.15647,21.645614,2.873672,16.639566,47.816658,69.985431,11.309522,1489.002062,0.898321,0.03009,0.601267,0.027394,0.46221,0.012662,12.661969,4338.786564,2.617608,2.873672,16.639566,69.985431,47.816658,11.309522,0.898321,0.027394,0.46221,0.012662,12.661969,2.617608,5.267164,22.706679,49.295789,0.028347,0.520607,0.014758,81.569683,14.757825,0.976345,1.81e-12,2.44e-08,,,15.031562,5590000000000000.0,2.550884,,1.162296,0.539869,1.889388,1335.572979,16.639566,1.561395,,,,8.905629,13.430488,0.408959,,,0.0,0.0,2.550884,,p-type,0.018,104.9,4228.0,36.0,1.0,25.0,1.0,Generalized,483.0,3.459517,0.247409,2.2,-0.6,1000.0,14.416473,1.66e-30,OFF,Center Point,3000000000000000.0,30.0,2000000000000000.0,4000000000000000.0,OFF,SunsVoc Rsh (Module),0.45,0.0,Thermocouple,2.0,10.0,-0.05,3.0108,0.01,A,0.0,1.0,0.0,0.0,Full IV,,1/14/2022 17:59,,FSEC_Shell-M55.mfi,,,,,,Sinton,,,F0201-0074,,,,,,,,,,,6330431271.0,2022-01-14 17:59:00
,,,,,,,,,,20220114_180000_SHELL_M55_6330431271,,,,,19703.0,20220114_175940_6330431271_02,20220114_SHELL_M55,2022-01-14 18:00:00,20220114.0,175940,483.0,0.247409,2.2,-0.6,0.0,60.0,440.0,18.0,0.0,1500.0,3000.0,5000.0,180000.0,23911.0,DJC,IVT20220114-SHELL_M55-20220114_175940_6330431271_X_02.txt,IVT20220114-SHELL_M55-20220114_175940_6330431271_X_02.mfr,3.158009,21.642234,2.875697,16.624437,47.806846,69.947893,11.307201,1513.398675,0.902324,0.030105,0.601173,0.027414,0.46179,0.012659,12.65937,4409.875583,2.629272,2.875697,16.624437,69.947893,47.806846,11.307201,0.902324,0.027414,0.46179,0.012659,12.65937,2.629272,5.272005,22.725592,49.338018,0.028364,0.520579,0.014765,81.584875,14.765465,0.977413,1.81e-12,2.45e-08,,,14.824478,5500000000000000.0,2.593818,,1.157242,0.545274,1.911457,1313.712312,16.624437,1.58551,,,,9.165783,13.501107,0.402133,,,0.0,0.0,2.593818,,p-type,0.018,104.9,4228.0,36.0,1.0,25.0,1.0,Generalized,483.0,3.446987,0.247409,2.2,-0.6,1000.0,14.620378,1.66e-30,OFF,Center Point,3000000000000000.0,30.0,2000000000000000.0,4000000000000000.0,OFF,SunsVoc Rsh (Module),0.45,0.0,Thermocouple,2.0,10.0,-0.05,3.0108,0.01,A,0.0,1.0,0.0,0.0,Full IV,,1/14/2022 18:00,,FSEC_Shell-M55.mfi,,,,,,Sinton,,,F0201-0074,,,,,,,,,,,6330431271.0,2022-01-14 18:00:00
,,,,,,,,,,20220114_180100_SHELL_M55_6330431271,,,,,19704.0,20220114_180054_6330431271_01,20220114_SHELL_M55,2022-01-14 18:01:00,20220114.0,180054,483.0,0.247409,2.2,-0.6,0.0,60.0,440.0,18.0,0.0,1500.0,3000.0,5000.0,180000.0,23912.0,DJC,IVT20220114-SHELL_M55-20220114_180054_6330431271_X_01.txt,IVT20220114-SHELL_M55-20220114_180054_6330431271_X_01.mfr,3.159781,21.639583,2.876807,16.621152,47.815848,69.930398,11.30933,1505.222552,0.904435,0.030122,0.6011,0.027424,0.461699,0.012662,12.661754,4386.051269,2.635423,2.876807,16.621152,69.930398,47.815848,11.30933,0.904435,0.027424,0.461699,0.012662,12.661754,2.635423,5.295589,22.750467,49.310223,0.028387,0.520447,0.014774,81.594494,14.773681,0.973609,1.81e-12,2.45e-08,,,15.027958,5570000000000000.0,2.561837,,1.15642,0.545636,1.985769,1332.930135,16.621152,1.571693,,,,8.957366,13.535243,0.40417,,,0.0,0.0,2.561837,,p-type,0.018,104.9,4228.0,36.0,1.0,25.0,1.0,Generalized,483.0,3.467426,0.247409,2.2,-0.6,1000.0,15.109669,1.66e-30,OFF,Center Point,3000000000000000.0,30.0,2000000000000000.0,4000000000000000.0,OFF,SunsVoc Rsh (Module),0.45,0.0,Thermocouple,2.0,10.0,-0.05,3.0108,0.01,A,0.0,1.0,0.0,0.0,Full IV,,1/14/2022 18:01,,FSEC_Shell-M55.mfi,,,,,,Sinton,,,F0201-0074,,,,,,,,,,,6330431271.0,2022-01-14 18:01:00
,,,,,,,,,,,,,,,,,,,,,,,,,,,,,,,,,,,,,,,,,,,,,,,,,,,,,,,,,,,,,,,,,,,,,,,,,,,,,,,,,,,,,,,,,,,,,,,,,,,,,,,,,,,,,,,,,,,,,,,,,,,,,,,,,,,,,,,,,,,,,,,,,,,,,,,,,20220126_115418_SHELL_M55_6330431271,2022-01-26 11:54:18,0.98689833,0.0025447842483333,0.0557575478333333,0.0062733863927777,0.0281865265552777,0.0011852805947222,0.0031617912591666,0.0001807911252499,6330431271.0,2022-01-26 11:54:18
19888.0,F0201-0074,X,3.0,0.025,16.32,1000,9/5,DSLR-CMOS,20220128_111450_SHELL_M55_6330431271_X_3s_0.025A_16.320V.jpg,20220128_111450_SHELL_M55_6330431271,,,,,,,,,,,,,,,,,,,,,,,,,,,,,,,,,,,,,,,,,,,,,,,,,,,,,,,,,,,,,,,,,,,,,,,,,,,,,,,,,,,,,,,,,,,,,,,,,,,,,,,,,,,,,,,,,,,,,,,,,,,,,,,,,,,,,,,,,,,,,,,,,,,,,,,,,6330431271.0,2022-01-28 11:14:50
19889.0,F0201-0074,X,3.0,0.195,19.132,1000,9/5,DSLR-CMOS,20220128_111519_SHELL_M55_6330431271_X_3s_0.195A_19.132V.jpg,20220128_111519_SHELL_M55_6330431271,7.0675486,0.0,0.0,0.0,,,,,,,,,,,,,,,,,,,,,,,,,,,,,,,,,,,,,,,,,,,,,,,,,,,,,,,,,,,,,,,,,,,,,,,,,,,,,,,,,,,,,,,,,,,,,,,,,,,,,,,,,,,,,,,,,,,,,,,,,,,,,,,,,,,,,,,,,,,,,,,,,,,,,6330431271.0,2022-01-28 11:15:19
19890.0,F0201-0074,X,3.0,0.296,19.667,1000,9/5,DSLR-CMOS,20220128_111548_SHELL_M55_6330431271_X_3s_0.296A_19.667V.jpg,20220128_111548_SHELL_M55_6330431271,6.446335299999999,0.0,0.0,0.0,,,,,,,,,,,,,,,,,,,,,,,,,,,,,,,,,,,,,,,,,,,,,,,,,,,,,,,,,,,,,,,,,,,,,,,,,,,,,,,,,,,,,,,,,,,,,,,,,,,,,,,,,,,,,,,,,,,,,,,,,,,,,,,,,,,,,,,,,,,,,,,,,,,,,6330431271.0,2022-01-28 11:15:48
19891.0,F0201-0074,X,1.0,1.392,21.868,1000,9/5,DSLR-CMOS,20220128_111617_SHELL_M55_6330431271_X_1s_1.392A_21.868V.jpg,20220128_111617_SHELL_M55_6330431271,1.6544064,0.0,0.0,0.0,,,,,,,,,,,,,,,,,,,,,,,,,,,,,,,,,,,,,,,,,,,,,,,,,,,,,,,,,,,,,,,,,,,,,,,,,,,,,,,,,,,,,,,,,,,,,,,,,,,,,,,,,,,,,,,,,,,,,,,,,,,,,,,,,,,,,,,,,,,,,,,,,,,,,6330431271.0,2022-01-28 11:16:17
19892.0,F0201-0074,X,1.0,2.394,22.876,1000,9/5,DSLR-CMOS,20220128_111640_SHELL_M55_6330431271_X_1s_2.394A_22.876V.jpg,20220128_111640_SHELL_M55_6330431271,2.9615374,0.0,0.0,0.0,,,,,,,,,,,,,,,,,,,,,,,,,,,,,,,,,,,,,,,,,,,,,,,,,,,,,,,,,,,,,,,,,,,,,,,,,,,,,,,,,,,,,,,,,,,,,,,,,,,,,,,,,,,,,,,,,,,,,,,,,,,,,,,,,,,,,,,,,,,,,,,,,,,,,6330431271.0,2022-01-28 11:16:40
19893.0,F0201-0074,X,1.0,3.392,23.652,1000,9/5,DSLR-CMOS,20220128_111703_SHELL_M55_6330431271_X_1s_3.392A_23.652V.jpg,20220128_111703_SHELL_M55_6330431271,0.7070264,0.0,0.0,0.0,,,,,,,,,,,,,,,,,,,,,,,,,,,,,,,,,,,,,,,,,,,,,,,,,,,,,,,,,,,,,,,,,,,,,,,,,,,,,,,,,,,,,,,,,,,,,,,,,,,,,,,,,,,,,,,,,,,,,,,,,,,,,,,,,,,,,,,,,,,,,,,,,,,,,6330431271.0,2022-01-28 11:17:03
,,,,,,,,,,20220124_142900_SHELL_M55_6330431282,,,,,19952.0,20220124_142841_6330431282_01,20220124_SHELL_M55,2022-01-24 14:29:00,20220124.0,142841,483.0,0.247213904,2.2,-0.6,0.0,60.0,440.0,18.0,0.0,1500.0,3000.0,5000.0,180000.0,24159.0,DJC,IVT20220124-SHELL_M55-20220124_142841_6330431282_X_01.txt,IVT20220124-SHELL_M55-20220124_142841_6330431282_X_01.mfr,3.115115,21.59458,2.684841,14.573089,39.12643,58.163608,9.254122,1475.876046,1.881221,0.029696,0.599849,0.025594,0.404808,0.010361,10.360775,4300.538812,5.48167,2.684841,14.573089,58.163608,39.12643,9.254122,1.881221,0.025594,0.404808,0.010361,10.360775,5.48167,8.302425,22.273407,49.474162,0.027959,0.519123,0.014514,81.479369,14.514048,0.961585,1.89e-12,2.56e-08,,,0.0,4160000000000000.0,3.386061,,1.180931,0.545174,2.223521,2163.704723,14.573089,3.212943,,,,,25.737944,0.426836,,,0.0,1.0,3.386061,,p-type,0.018,104.9,4228.0,36.0,1.0,25.0,1.0,Generalized,483.0,6.204605,0.247214,2.2,-0.6,1000.0,28.831807,1.66e-30,OFF,Center Point,3000000000000000.0,30.0,2000000000000000.0,4000000000000000.0,OFF,SunsVoc Rsh (Module),0.45,0.0,Thermocouple,2.0,10.0,-0.05,3.0108,0.01,A,0.0,1.0,0.0,0.0,Full IV,,1/24/2022 14:29,,FSEC_Shell-M55.mfi,,,,,,Sinton,,,F0201-0002,,,,,,,,,,,6330431282.0,2022-01-24 14:29:00
,,,,,,,,,,20220124_143000_SHELL_M55_6330431282,,,,,19953.0,20220124_142947_6330431282_02,20220124_SHELL_M55,2022-01-24 14:30:00,20220124.0,142947,483.0,0.247213904,2.2,-0.6,0.0,60.0,440.0,18.0,0.0,1500.0,3000.0,5000.0,180000.0,24160.0,DJC,IVT20220124-SHELL_M55-20220124_142947_6330431282_X_02.txt,IVT20220124-SHELL_M55-20220124_142947_6330431282_X_02.mfr,3.116405,21.587491,2.681743,14.582011,39.105209,58.127076,9.249103,1418.405329,1.884791,0.029708,0.599653,0.025565,0.405056,0.010355,10.355156,4133.075528,5.49207,2.681743,14.582011,58.127076,39.105209,9.249103,1.884791,0.025565,0.405056,0.010355,10.355156,5.49207,8.256689,22.339281,49.39689,0.027967,0.519209,0.014521,81.510096,14.520767,0.962738,1.89e-12,2.57e-08,,,0.0,4450000000000000.0,3.176901,,1.167703,0.540913,2.295172,2152.816754,14.582011,3.053181,,,,,25.740408,0.444233,,,0.0,1.0,3.176901,,p-type,0.018,104.9,4228.0,36.0,1.0,25.0,1.0,Generalized,483.0,6.260837,0.247214,2.2,-0.6,1000.0,28.315826,1.66e-30,OFF,Center Point,3000000000000000.0,30.0,2000000000000000.0,4000000000000000.0,OFF,SunsVoc Rsh (Module),0.45,0.0,Thermocouple,2.0,10.0,-0.05,3.0108,0.01,A,0.0,1.0,0.0,0.0,Full IV,,1/24/2022 14:30,,FSEC_Shell-M55.mfi,,,,,,Sinton,,,F0201-0002,,,,,,,,,,,6330431282.0,2022-01-24 14:30:00
