Repository: ucf-photovoltaics/darts_multimodal_deeplearning

File: M55/M55_universal.csv (part 32 of 32)
ulkSRH_AND_Jo_Power_Loss_(percent),Rs_Power_Loss_(percent),Rsh_Power_Loss_(percent),Richter_Limit_Efficiency_(percent),Delta_Power_per_(fA/cm2)_at_pVmp_(percent),Dark_Break_Interpolated,Calibration,Resistivity_(ohm-cm),Analysis_Resistivity_(ohm-cm),Sample_Type,Thickness_(cm),Cell_Area_(cm2),Total_Area_(cm2),Number_of_Cells_per_String,Number_of_Strings,Temperature_(C),Intensity_(suns),Analysis_Type,Nominal_Load_Voltage_(mV/cell),Rs_Modulation_Target_(ohm-cm2),Reference_Constant_(V/sun),Voltage_Temperature_Coefficient_(mV/C),Temperature_Offset_(C),Power_per_Sun_(W/m2),Conductivity_Modulation_(ohm-cm2/V),Auger_Coefficient,Band_Gap_Narrowing,Fit_Method,Carrier_Density_Center_Point_(cm-3),Percent_Fit,Lower_Bound_(cm-3),Upper_Bound_(cm-3),Rsh_Lifetime_Correction,Rsh_Measurement_Method,SunsVoc_Rsh_Voltage_(V),Do_Dark_Break_Measurement,Temperature_Measurement_Method,Number_of_dRsh_Points,dRsh_Output_Vlimit_(V),Current_Transfer,Voltage_Transfer,Temperature_Transfer,Final_Bin,Bin_Index,Do_Doping_Measurement,Doping_Sample_Time_(us),Doping_Measurement_Length_(us),Measurement_Type,Comments,Measurement_Date-Time_String,Software_Version,Recipe_Filename,Forward_Dark_IV_Interpolated?,Doping_Calibration_Factor_(V/sun),Vmp_Correction_Factor_(percent),Flash_1/e_Decay_Time_(ms),Missed_Flashes,Auger_Method,Photon_Recycling,Photon_Recycling_Equation,module_id,identifier_defect,Measurement_DateTime,square,ring,crack,bright_crack,hotspot,gridline_darkening,near_busbar,shattered,serial_number,datetime
,,,,,,,,,,20220117_131600_SHELL_M55_6330431490,,,,,19753.0,20220117_131518_6330431490_01,20220117_SHELL_M55,2022-01-17 13:16:00,20220117.0,131518,483.0,0.247409,2.2,-0.6,0.0,60.0,440.0,18.0,0.0,1500.0,3000.0,15000.0,180000.0,23961.0,DJC,IVT20220117-SHELL_M55-20220117_131518_6330431490_X_01.txt,IVT20220117-SHELL_M55-20220117_131518_6330431490_X_01.mfr,3.133995,21.579678,2.832432,16.384541,46.408098,68.619977,10.976371,1613.222579,1.010723,0.029876,0.599436,0.027001,0.455126,0.012289,12.288978,4700.751347,2.945133,2.832432,16.384541,68.619977,46.408098,10.976371,1.010723,0.027001,0.455126,0.012289,12.288978,2.945133,5.419531,22.760079,49.898767,0.028157,0.519094,0.014616,81.615917,14.616388,0.969737,1.94e-12,2.41e-08,,,14.657693,5560000000000000.0,2.565792,,1.177018,0.106483,2.239927,1349.899165,16.384541,1.615901,,,,9.52037,14.873756,0.380696,,,0.0,0.0,2.565792,,p-type,0.018,104.9,4228.0,36.0,1.0,25.0,1.0,Generalized,483.0,3.593506,0.247409,2.2,-0.6,1000.0,14.655389,1.66e-30,OFF,Center Point,3000000000000000.0,30.0,2000000000000000.0,4000000000000000.0,OFF,SunsVoc Rsh (Module),0.45,0.0,Thermocouple,2.0,10.0,-0.05,3.0108,0.01,A,0.0,1.0,0.0,0.0,Full IV,,1/17/2022 13:16,,FSEC_Shell-M55.mfi,,,,,,Sinton,,,F0201-0010,,,,,,,,,,,6330431490.0,2022-01-17 13:16:00
,,,,,,,,,,,,,,,,,,,,,,,,,,,,,,,,,,,,,,,,,,,,,,,,,,,,,,,,,,,,,,,,,,,,,,,,,,,,,,,,,,,,,,,,,,,,,,,,,,,,,,,,,,,,,,,,,,,,,,,,,,,,,,,,,,,,,,,,,,,,,,,,,,,,,,,,,20220126_111716_SHELL_M55_6330431490,2022-01-26 11:17:16,0.9884792,0.0026149366199999,0.0531513459166666,0.0067500174461111,0.02759967077675,0.0009794996575,0.0025121459133333,0.0002049709656944,6330431490.0,2022-01-26 11:17:16
20104.0,F0201-0010,X,3.0,0.025,16.415,1000,9/5,DSLR-CMOS,20220128_150732_SHELL_M55_6330431490_X_3s_0.025A_16.415V.jpg,20220128_150732_SHELL_M55_6330431490,,,,,,,,,,,,,,,,,,,,,,,,,,,,,,,,,,,,,,,,,,,,,,,,,,,,,,,,,,,,,,,,,,,,,,,,,,,,,,,,,,,,,,,,,,,,,,,,,,,,,,,,,,,,,,,,,,,,,,,,,,,,,,,,,,,,,,,,,,,,,,,,,,,,,,,,,6330431490.0,2022-01-28 15:07:32
20105.0,F0201-0010,X,3.0,0.194,19.18,1000,9/5,DSLR-CMOS,20220128_150800_SHELL_M55_6330431490_X_3s_0.194A_19.180V.jpg,20220128_150800_SHELL_M55_6330431490,9.084617,0.0,0.0,0.0,,,,,,,,,,,,,,,,,,,,,,,,,,,,,,,,,,,,,,,,,,,,,,,,,,,,,,,,,,,,,,,,,,,,,,,,,,,,,,,,,,,,,,,,,,,,,,,,,,,,,,,,,,,,,,,,,,,,,,,,,,,,,,,,,,,,,,,,,,,,,,,,,,,,,6330431490.0,2022-01-28 15:08:00
20106.0,F0201-0010,X,3.0,0.296,19.718,1000,9/5,DSLR-CMOS,20220128_150829_SHELL_M55_6330431490_X_3s_0.296A_19.718V.jpg,20220128_150829_SHELL_M55_6330431490,12.9404387,0.0,0.0,0.0,,,,,,,,,,,,,,,,,,,,,,,,,,,,,,,,,,,,,,,,,,,,,,,,,,,,,,,,,,,,,,,,,,,,,,,,,,,,,,,,,,,,,,,,,,,,,,,,,,,,,,,,,,,,,,,,,,,,,,,,,,,,,,,,,,,,,,,,,,,,,,,,,,,,,6330431490.0,2022-01-28 15:08:29
20107.0,F0201-0010,X,1.0,1.392,21.996,1000,9/5,DSLR-CMOS,20220128_150858_SHELL_M55_6330431490_X_1s_1.392A_21.996V.jpg,20220128_150858_SHELL_M55_6330431490,3.8489026,0.0,0.0,0.0,,,,,,,,,,,,,,,,,,,,,,,,,,,,,,,,,,,,,,,,,,,,,,,,,,,,,,,,,,,,,,,,,,,,,,,,,,,,,,,,,,,,,,,,,,,,,,,,,,,,,,,,,,,,,,,,,,,,,,,,,,,,,,,,,,,,,,,,,,,,,,,,,,,,,6330431490.0,2022-01-28 15:08:58
20108.0,F0201-0010,X,1.0,2.394,23.072,1000,9/5,DSLR-CMOS,20220128_150921_SHELL_M55_6330431490_X_1s_2.394A_23.072V.jpg,20220128_150921_SHELL_M55_6330431490,2.9560318,0.0,0.0,0.0,,,,,,,,,,,,,,,,,,,,,,,,,,,,,,,,,,,,,,,,,,,,,,,,,,,,,,,,,,,,,,,,,,,,,,,,,,,,,,,,,,,,,,,,,,,,,,,,,,,,,,,,,,,,,,,,,,,,,,,,,,,,,,,,,,,,,,,,,,,,,,,,,,,,,6330431490.0,2022-01-28 15:09:21
20109.0,F0201-0010,X,1.0,3.392,23.912,1000,9/5,DSLR-CMOS,20220128_150944_SHELL_M55_6330431490_X_1s_3.392A_23.912V.jpg,20220128_150944_SHELL_M55_6330431490,1.181049,0.0,0.0,0.0,,,,,,,,,,,,,,,,,,,,,,,,,,,,,,,,,,,,,,,,,,,,,,,,,,,,,,,,,,,,,,,,,,,,,,,,,,,,,,,,,,,,,,,,,,,,,,,,,,,,,,,,,,,,,,,,,,,,,,,,,,,,,,,,,,,,,,,,,,,,,,,,,,,,,6330431490.0,2022-01-28 15:09:44
,,,,,,,,,,20170505_161100_SHELL_M55_6330432606,,,,,1746.0,6330432606,20170505_Shell,2017-05-05 16:11:00,20170505.0,HHMMSS,483.0,0.243168,2.2,-1.37,50.0,25.0,400.0,10.0,50.0,3000.0,3000.0,15000.0,180000.0,6025.0,Onkar,20170505-SHELL_M55-20170505_HHMMSS_6330432606_X_MN.txt,20170505-SHELL_M55-20170505_HHMMSS_6330432606_X_MN.mfr,3.238755,21.482709,2.929802,16.422481,48.114614,69.152806,11.379994,1260.299454,0.929446,0.030875,0.596742,0.027929,0.45618,0.012741,12.740868,3672.372577,2.708301,2.929802,16.422481,69.152806,48.114614,11.379994,0.929446,0.027929,0.45618,0.012741,12.740868,2.708301,4.396779,22.905148,127.789309,0.029049,0.51704,0.015019,81.520161,15.019457,0.95881,2.45e-12,2.86e-08,,,9.364372,,,,1.094669,0.098781,1.906507,871.226219,16.422481,,,,,,,,,,0.0,0.0,1.2,,p-type,0.03,104.9,4228.0,36.0,1.0,25.0,1.0,Generalized,483.0,3.381454,0.243168,2.2,-1.37,1000.0,16.580455,1.66e-30,OFF,Center Point,3000000000000000.0,30.0,2000000000000000.0,4000000000000000.0,OFF,SunsVoc Rsh (Module),0.45,0.0,Thermocouple,2.0,10.0,-0.05,3.0108,0.01,A,0.0,1.0,0.0,0.0,Full IV,,5/5/2017 16:11,,,,,,,,Sinton,,,F0201-0029,,,,,,,,,,,6330432606.0,2017-05-05 16:11:00
,,,,,,,,,,20170505_161155_SHELL_M55_6330432606,0.0,0.0277329999999999,0.006506,0.0146193,,,,,,,,,,,,,,,,,,,,,,,,,,,,,,,,,,,,,,,,,,,,,,,,,,,,,,,,,,,,,,,,,,,,,,,,,,,,,,,,,,,,,,,,,,,,,,,,,,,,,,,,,,,,,,,,,,,,,,,,,,,,,,,,,,,,,,,,,,,,,,,,,,,,,6330432606.0,2017-05-05 16:11:55
,,,,,,,,,,20220121_100800_SHELL_M55_6330432606,,,,,19901.0,20220121_100757_6330432606_01,20220121_SHELL_M55,2022-01-21 10:08:00,20220121.0,100757,483.0,0.247009972,2.2,-0.6,0.0,60.0,440.0,18.0,0.0,1500.0,3000.0,5000.0,180000.0,24104.0,DJC,IVT20220121-SHELL_M55-20220121_100757_6330432606_X_01.txt,IVT20220121-SHELL_M55-20220121_100757_6330432606_X_01.mfr,3.137065,21.473907,2.829278,16.506016,46.700103,69.32395,11.045436,1338.388775,0.931199,0.029905,0.596497,0.026971,0.4585,0.012366,12.366302,3899.916181,2.713411,2.829278,16.506016,69.32395,46.700103,11.045436,0.931199,0.026971,0.4585,0.012366,12.366302,2.713411,6.229774,21.732355,47.669253,0.028144,0.51601,0.014523,81.411369,14.522508,0.952517,2.17e-12,2.68e-08,,,0.0,3830000000000000.0,3.673241,,1.176701,0.541605,2.362718,1680.386049,16.506016,2.08182,,,,,13.764543,0.45588,,,0.0,1.0,3.673241,,p-type,0.018,104.9,4228.0,36.0,1.0,25.0,1.0,Generalized,483.0,4.426672,0.24701,2.2,-0.6,1000.0,15.510399,1.66e-30,OFF,Center Point,3000000000000000.0,30.0,2000000000000000.0,4000000000000000.0,OFF,SunsVoc Rsh (Module),0.45,0.0,Thermocouple,2.0,10.0,-0.05,3.0108,0.01,A,0.0,1.0,0.0,0.0,Full IV,,1/21/2022 10:08,,FSEC_Shell-M55.mfi,,,,,,Sinton,,,F0201-0029,,,,,,,,,,,6330432606.0,2022-01-21 10:08:00
,,,,,,,,,,20220121_100900_SHELL_M55_6330432606,,,,,19902.0,20220121_100902_6330432606_02,20220121_SHELL_M55,2022-01-21 10:09:00,20220121.0,100902,483.0,0.247009972,2.2,-0.6,0.0,60.0,440.0,18.0,0.0,1500.0,3000.0,5000.0,180000.0,24105.0,DJC,IVT20220121-SHELL_M55-20220121_100902_6330432606_X_02.txt,IVT20220121-SHELL_M55-20220121_100902_6330432606_X_02.mfr,3.139026,21.467121,2.833785,16.489384,46.727369,69.342997,11.051885,1307.435264,0.934053,0.029924,0.596309,0.027014,0.458038,0.012374,12.373522,3809.72109,2.721726,2.833785,16.489384,69.342997,46.727369,11.051885,0.934053,0.027014,0.458038,0.012374,12.373522,2.721726,6.124965,21.764923,47.659976,0.028161,0.516088,0.014534,81.44891,14.533694,0.950942,2.17e-12,2.68e-08,,,0.0,3960000000000000.0,3.55322,,1.172006,0.544501,2.291147,1660.361725,16.489384,2.003295,,,,,13.831861,0.466276,,,0.0,1.0,3.55322,,p-type,0.018,104.9,4228.0,36.0,1.0,25.0,1.0,Generalized,483.0,4.378658,0.24701,2.2,-0.6,1000.0,15.556159,1.66e-30,OFF,Center Point,3000000000000000.0,30.0,2000000000000000.0,4000000000000000.0,OFF,SunsVoc Rsh (Module),0.45,0.0,Thermocouple,2.0,10.0,-0.05,3.0108,0.01,A,0.0,1.0,0.0,0.0,Full IV,,1/21/2022 10:09,,FSEC_Shell-M55.mfi,,,,,,Sinton,,,F0201-0029,,,,,,,,,,,6330432606.0,2022-01-21 10:09:00
,,,,,,,,,,20220121_101100_SHELL_M55_6330432606,,,,,19903.0,20220121_101015_6330432606_01,20220121_SHELL_M55,2022-01-21 10:11:00,20220121.0,101015,483.0,0.247009972,2.2,-0.6,0.0,60.0,440.0,18.0,0.0,3000.0,3000.0,15000.0,180000.0,24106.0,DJC,IVT20220121-SHELL_M55-20220121_101015_6330432606_X_01.txt,IVT20220121-SHELL_M55-20220121_101015_6330432606_X_01.mfr,3.135568,21.463931,2.830408,16.470582,46.618461,69.267971,11.026126,1313.290023,0.940862,0.029891,0.59622,0.026982,0.457516,0.012345,12.344683,3826.781205,2.741566,2.830408,16.470582,69.267971,46.618461,11.026126,0.940862,0.026982,0.457516,0.012345,12.344683,2.741566,5.932588,21.818839,87.143525,0.028133,0.516025,0.014517,81.457777,14.517105,0.95145,2.16e-12,2.68e-08,,,0.0,3900000000000000.0,3.606725,,1.171109,0.106158,2.417748,1529.908047,16.470582,2.028161,,,,,13.918037,0.464644,,,0.0,1.0,3.606725,,p-type,0.018,104.9,4228.0,36.0,1.0,25.0,1.0,Generalized,483.0,4.241042,0.24701,2.2,-0.6,1000.0,15.290257,1.66e-30,OFF,Center Point,3000000000000000.0,30.0,2000000000000000.0,4000000000000000.0,OFF,SunsVoc Rsh (Module),0.45,0.0,Thermocouple,2.0,10.0,-0.05,3.0108,0.01,A,0.0,1.0,0.0,0.0,Full IV,,1/21/2022 10:11,,FSEC_Shell-M55.mfi,,,,,,Sinton,,,F0201-0029,,,,,,,,,,,6330432606.0,2022-01-21 10:11:00
,,,,,,,,,,,,,,,,,,,,,,,,,,,,,,,,,,,,,,,,,,,,,,,,,,,,,,,,,,,,,,,,,,,,,,,,,,,,,,,,,,,,,,,,,,,,,,,,,,,,,,,,,,,,,,,,,,,,,,,,,,,,,,,,,,,,,,,,,,,,,,,,,,,,,,,,,20220124_164837_SHELL_M55_6330432606,2022-01-24 16:48:37,0.9821103311111112,0.0019226115461111,0.0637822566305555,0.0063998148255555,0.0499146447359444,0.0010487882266666,0.0020256060277777,0.0002127306126111,6330432606.0,2022-01-24 16:48:37
19948.0,F0201-0029,X,3.0,0.025,16.093,1000,9/5,DSLR-CMOS,20220128_121728_SHELL_M55_6330432606_X_3s_0.025A_16.093V.jpg,20220128_121728_SHELL_M55_6330432606,,,,,,,,,,,,,,,,,,,,,,,,,,,,,,,,,,,,,,,,,,,,,,,,,,,,,,,,,,,,,,,,,,,,,,,,,,,,,,,,,,,,,,,,,,,,,,,,,,,,,,,,,,,,,,,,,,,,,,,,,,,,,,,,,,,,,,,,,,,,,,,,,,,,,,,,,6330432606.0,2022-01-28 12:17:28
19949.0,F0201-0029,X,3.0,0.195,18.977,1000,9/5,DSLR-CMOS,20220128_121757_SHELL_M55_6330432606_X_3s_0.195A_18.977V.jpg,20220128_121757_SHELL_M55_6330432606,5.9126359,0.0,0.0,0.0,,,,,,,,,,,,,,,,,,,,,,,,,,,,,,,,,,,,,,,,,,,,,,,,,,,,,,,,,,,,,,,,,,,,,,,,,,,,,,,,,,,,,,,,,,,,,,,,,,,,,,,,,,,,,,,,,,,,,,,,,,,,,,,,,,,,,,,,,,,,,,,,,,,,,6330432606.0,2022-01-28 12:17:57
19950.0,F0201-0029,X,3.0,0.296,19.517,1000,9/5,DSLR-CMOS,20220128_121826_SHELL_M55_6330432606_X_3s_0.296A_19.517V.jpg,20220128_121826_SHELL_M55_6330432606,18.2953045,0.0,0.0,0.0,,,,,,,,,,,,,,,,,,,,,,,,,,,,,,,,,,,,,,,,,,,,,,,,,,,,,,,,,,,,,,,,,,,,,,,,,,,,,,,,,,,,,,,,,,,,,,,,,,,,,,,,,,,,,,,,,,,,,,,,,,,,,,,,,,,,,,,,,,,,,,,,,,,,,6330432606.0,2022-01-28 12:18:26
19951.0,F0201-0029,X,1.0,1.392,21.742,1000,9/5,DSLR-CMOS,20220128_121855_SHELL_M55_6330432606_X_1s_1.392A_21.742V.jpg,20220128_121855_SHELL_M55_6330432606,6.0590006,0.0,0.0,0.0,,,,,,,,,,,,,,,,,,,,,,,,,,,,,,,,,,,,,,,,,,,,,,,,,,,,,,,,,,,,,,,,,,,,,,,,,,,,,,,,,,,,,,,,,,,,,,,,,,,,,,,,,,,,,,,,,,,,,,,,,,,,,,,,,,,,,,,,,,,,,,,,,,,,,6330432606.0,2022-01-28 12:18:55
19952.0,F0201-0029,X,1.0,2.395,22.766,1000,9/5,DSLR-CMOS,20220128_121918_SHELL_M55_6330432606_X_1s_2.395A_22.766V.jpg,20220128_121918_SHELL_M55_6330432606,3.9084772,0.0,0.0,0.0,,,,,,,,,,,,,,,,,,,,,,,,,,,,,,,,,,,,,,,,,,,,,,,,,,,,,,,,,,,,,,,,,,,,,,,,,,,,,,,,,,,,,,,,,,,,,,,,,,,,,,,,,,,,,,,,,,,,,,,,,,,,,,,,,,,,,,,,,,,,,,,,,,,,,6330432606.0,2022-01-28 12:19:18
19953.0,F0201-0029,X,1.0,3.393,23.562,1000,9/5,DSLR-CMOS,20220128_121941_SHELL_M55_6330432606_X_1s_3.393A_23.562V.jpg,20220128_121941_SHELL_M55_6330432606,1.5529186,0.0,0.0,0.0,,,,,,,,,,,,,,,,,,,,,,,,,,,,,,,,,,,,,,,,,,,,,,,,,,,,,,,,,,,,,,,,,,,,,,,,,,,,,,,,,,,,,,,,,,,,,,,,,,,,,,,,,,,,,,,,,,,,,,,,,,,,,,,,,,,,,,,,,,,,,,,,,,,,,6330432606.0,2022-01-28 12:19:41
,,,,,,,,,,20220129_101700_SHELL_M55_6330432632,,,,,20084.0,20220129_101641_6330432632_01,20220129_SHELL_M55,2022-01-29 10:17:00,20220129.0,101641,483.0,0.247326411,2.2,-0.6,0.0,60.0,440.0,18.0,0.0,1500.0,3000.0,5000.0,180000.0,24292.0,DJC,IVT20220129-SHELL_M55-20220129_101641_6330432632_X_01.txt,IVT20220129-SHELL_M55-20220129_101641_6330432632_X_01.mfr,3.163857,21.549459,2.78269,15.115582,42.061975,61.693086,9.948433,1423.348875,1.555171,0.030161,0.598596,0.026527,0.419877,0.011138,11.138114,4147.480473,4.531594,2.78269,15.115582,61.693086,42.061975,9.948433,1.555171,0.026527,0.419877,0.011138,11.138114,4.531594,8.350665,20.410228,49.283376,0.028398,0.518102,0.014713,81.494455,14.713068,0.965189,2.02e-12,2.61e-08,,,0.0,4140000000000000.0,3.403141,,1.182041,0.543809,1.940231,2374.92535,15.115582,2.662645,,,,,22.257502,0.431756,,,0.0,0.0,3.403141,,p-type,0.018,104.9,4228.0,36.0,1.0,25.0,1.0,Generalized,483.0,7.130507,0.247326,2.2,-0.6,1000.0,20.173748,1.66e-30,OFF,Center Point,3000000000000000.0,30.0,2000000000000000.0,4000000000000000.0,OFF,SunsVoc Rsh (Module),0.45,0.0,Thermocouple,2.0,10.0,-0.05,3.0108,0.01,A,0.0,1.0,0.0,0.0,Full IV,,1/29/2022 10:17,,FSEC_Shell-M55.mfi,,,,,,Sinton,,,F0201-0112,,,,,,,,,,,6330432632.0,2022-01-29 10:17:00
,,,,,,,,,,20220129_101800_SHELL_M55_6330432632,,,,,20085.0,20220129_101747_6330432632_02,20220129_SHELL_M55,2022-01-29 10:18:00,20220129.0,101747,483.0,0.247326411,2.2,-0.6,0.0,60.0,440.0,18.0,0.0,1500.0,3000.0,5000.0,180000.0,24293.0,DJC,IVT20220129-SHELL_M55-20220129_101747_6330432632_X_02.txt,IVT20220129-SHELL_M55-20220129_101747_6330432632_X_02.mfr,3.166265,21.545865,2.814674,14.744558,41.50113,60.834337,9.815783,1388.494732,1.63953,0.030184,0.598496,0.026832,0.409571,0.01099,10.989601,4045.919372,4.77741,2.814674,14.744558,60.834337,41.50113,9.815783,1.63953,0.026832,0.409571,0.01099,10.989601,4.77741,8.623959,20.563549,49.223969,0.028418,0.518235,0.014727,81.524552,14.727247,0.96797,2.01e-12,2.6e-08,,,0.0,4210000000000000.0,3.354151,,1.16631,0.543636,1.957991,2519.806887,14.744558,2.398698,,,,,23.837349,0.44035,,,0.0,0.0,3.354151,,p-type,0.018,104.9,4228.0,36.0,1.0,25.0,1.0,Generalized,483.0,7.490984,0.247326,2.2,-0.6,1000.0,1.005449,1.66e-30,OFF,Center Point,3000000000000000.0,30.0,2000000000000000.0,4000000000000000.0,OFF,SunsVoc Rsh (Module),0.45,0.0,Thermocouple,2.0,10.0,-0.05,3.0108,0.01,A,0.0,1.0,0.0,0.0,Full IV,,1/29/2022 10:18,,FSEC_Shell-M55.mfi,,,,,,Sinton,,,F0201-0112,,,,,,,,,,,6330432632.0,2022-01-29 10:18:00
,,,,,,,,,,20220129_102000_SHELL_M55_6330432632,,,,,20086.0,20220129_101901_6330432632_01,20220129_SHELL_M55,2022-01-29 10:20:00,20220129.0,101901,483.0,0.247326411,2.2,-0.6,0.0,60.0,440.0,18.0,0.0,3000.0,3000.0,15000.0,180000.0,24294.0,DJC,IVT20220129-SHELL_M55-20220129_101901_6330432632_X_01.txt,IVT20220129-SHELL_M55-20220129_101901_6330432632_X_01.mfr,3.150494,21.547485,2.763958,15.133908,41.829484,61.61795,9.893445,1415.945372,1.567729,0.030033,0.598541,0.026349,0.420386,0.011077,11.07655,4125.907488,4.568188,2.763958,15.133908,61.61795,41.829484,9.893445,1.567729,0.026349,0.420386,0.011077,11.07655,4.568188,8.02187,20.779827,90.26105,0.028281,0.518234,0.014656,81.531277,14.656205,0.965698,1.99e-12,2.6e-08,,,0.0,4230000000000000.0,3.332731,,1.164465,0.105708,1.978615,2243.489207,15.133908,2.67423,,,,,22.258831,0.43639,,,0.0,0.0,3.332731,,p-type,0.018,104.9,4228.0,36.0,1.0,25.0,1.0,Generalized,483.0,6.842416,0.247326,2.2,-0.6,1000.0,18.95034,1.66e-30,OFF,Center Point,3000000000000000.0,30.0,2000000000000000.0,4000000000000000.0,OFF,SunsVoc Rsh (Module),0.45,0.0,Thermocouple,2.0,10.0,-0.05,3.0108,0.01,A,0.0,1.0,0.0,0.0,Full IV,,1/29/2022 10:20,,FSEC_Shell-M55.mfi,,,,,,Sinton,,,F0201-0112,,,,,,,,,,,6330432632.0,2022-01-29 10:20:00
20398.0,F0201-0112,X,3.0,0.025,16.328,1000,9/5,DSLR-CMOS,20220129_102244_SHELL_M55_6330432632_X_3s_0.025A_16.328V.jpg,20220129_102244_SHELL_M55_6330432632,,,,,,,,,,,,,,,,,,,,,,,,,,,,,,,,,,,,,,,,,,,,,,,,,,,,,,,,,,,,,,,,,,,,,,,,,,,,,,,,,,,,,,,,,,,,,,,,,,,,,,,,,,,,,,,,,,,,,,,,,,,,,,,,,,,,,,,,,,,,,,,,,,,,,,,,,6330432632.0,2022-01-29 10:22:44
20399.0,F0201-0112,X,3.0,0.194,19.254,1000,9/5,DSLR-CMOS,20220129_102308_SHELL_M55_6330432632_X_3s_0.194A_19.254V.jpg,20220129_102308_SHELL_M55_6330432632,6.9935394,0.0,0.0,0.0,,,,,,,,,,,,,,,,,,,,,,,,,,,,,,,,,,,,,,,,,,,,,,,,,,,,,,,,,,,,,,,,,,,,,,,,,,,,,,,,,,,,,,,,,,,,,,,,,,,,,,,,,,,,,,,,,,,,,,,,,,,,,,,,,,,,,,,,,,,,,,,,,,,,,6330432632.0,2022-01-29 10:23:08
20400.0,F0201-0112,X,3.0,0.296,19.837,1000,9/5,DSLR-CMOS,20220129_102332_SHELL_M55_6330432632_X_3s_0.296A_19.837V.jpg,20220129_102332_SHELL_M55_6330432632,17.2442079,0.0,0.0,0.0,,,,,,,,,,,,,,,,,,,,,,,,,,,,,,,,,,,,,,,,,,,,,,,,,,,,,,,,,,,,,,,,,,,,,,,,,,,,,,,,,,,,,,,,,,,,,,,,,,,,,,,,,,,,,,,,,,,,,,,,,,,,,,,,,,,,,,,,,,,,,,,,,,,,,6330432632.0,2022-01-29 10:23:32
20401.0,F0201-0112,X,1.0,1.392,22.506,1000,9/5,DSLR-CMOS,20220129_102356_SHELL_M55_6330432632_X_1s_1.392A_22.506V.jpg,20220129_102356_SHELL_M55_6330432632,4.4272586,0.0,0.0,0.0,,,,,,,,,,,,,,,,,,,,,,,,,,,,,,,,,,,,,,,,,,,,,,,,,,,,,,,,,,,,,,,,,,,,,,,,,,,,,,,,,,,,,,,,,,,,,,,,,,,,,,,,,,,,,,,,,,,,,,,,,,,,,,,,,,,,,,,,,,,,,,,,,,,,,6330432632.0,2022-01-29 10:23:56
20402.0,F0201-0112,X,1.0,2.394,23.758,1000,9/5,DSLR-CMOS,20220129_102708_SHELL_M55_6330432632_X_1s_2.394A_23.758V.jpg,20220129_102708_SHELL_M55_6330432632,3.9545174,0.0,0.0,0.0,,,,,,,,,,,,,,,,,,,,,,,,,,,,,,,,,,,,,,,,,,,,,,,,,,,,,,,,,,,,,,,,,,,,,,,,,,,,,,,,,,,,,,,,,,,,,,,,,,,,,,,,,,,,,,,,,,,,,,,,,,,,,,,,,,,,,,,,,,,,,,,,,,,,,6330432632.0,2022-01-29 10:27:08
20403.0,F0201-0112,X,1.0,3.392,24.827,1000,9/5,DSLR-CMOS,20220129_102726_SHELL_M55_6330432632_X_1s_3.392A_24.827V.jpg,20220129_102726_SHELL_M55_6330432632,1.6001717,0.0,0.0,0.0,,,,,,,,,,,,,,,,,,,,,,,,,,,,,,,,,,,,,,,,,,,,,,,,,,,,,,,,,,,,,,,,,,,,,,,,,,,,,,,,,,,,,,,,,,,,,,,,,,,,,,,,,,,,,,,,,,,,,,,,,,,,,,,,,,,,,,,,,,,,,,,,,,,,,6330432632.0,2022-01-29 10:27:26
,,,,,,,,,,,,,,,,,,,,,,,,,,,,,,,,,,,,,,,,,,,,,,,,,,,,,,,,,,,,,,,,,,,,,,,,,,,,,,,,,,,,,,,,,,,,,,,,,,,,,,,,,,,,,,,,,,,,,,,,,,,,,,,,,,,,,,,,,,,,,,,,,,,,,,,,,20220202_095519_SHELL_M55_6330432632,2022-02-02 09:55:19,0.9820119972222222,0.0016957447558333,0.046724542875,0.0059067190980555,0.0494425495555833,0.0009375858227777,0.0015506885613888,0.0001568295900277,6330432632.0,2022-02-02 09:55:19
,,,,,,,,,,,,,,,,,,,,,,,,,,,,,,,,,,,,,,,,,,,,,,,,,,,,,,,,,,,,,,,,,,,,,,,,,,,,,,,,,,,,,,,,,,,,,,,,,,,,,,,,,,,,,,,,,,,,,,,,,,,,,,,,,,,,,,,,,,,,,,,,,,,,,,,,,20220114_133520_SHELL_M55_6330432686,2022-01-14 13:35:20,0.9630090761111112,0.0071142210472222,0.0223846412333333,0.0087569299863888,0.0551045719705555,0.0011423186977777,0.0008400245458333,0.0003013797094444,6330432686.0,2022-01-14 13:35:20
,,,,,,,,,,,,,,,,,,,,,,,,,,,,,,,,,,,,,,,,,,,,,,,,,,,,,,,,,,,,,,,,,,,,,,,,,,,,,,,,,,,,,,,,,,,,,,,,,,,,,,,,,,,,,,,,,,,,,,,,,,,,,,,,,,,,,,,,,,,,,,,,,,,,,,,,,20220131_175603_SHELL_M55_6330432686,2022-01-31 17:56:03,0.979759755,0.0034031439322222,0.0442268038333333,0.0086558372325,0.0538274232168888,0.0010526035547222,0.0017177865352777,0.0002307026861111,6330432686.0,2022-01-31 17:56:03
,,,,,,,,,,20220119_134400_SHELL_M55_6330432695,,,,,19850.0,20220119_134358_6330432695_01,20220119_SHELL_M55,2022-01-19 13:44:00,20220119.0,134358,483.0,0.247409,2.2,-0.6,0.0,60.0,440.0,18.0,0.0,1500.0,3000.0,5000.0,180000.0,24061.0,DJC,IVT20220119-SHELL_M55-20220119_134358_6330432695_X_01.txt,IVT20220119-SHELL_M55-20220119_134358_6330432695_X_01.mfr,3.124497,21.537754,2.733532,14.519847,39.690467,58.980122,9.387528,1336.305392,1.804966,0.029785,0.598271,0.026058,0.403329,0.01051,10.510133,3893.845433,5.25947,2.733532,14.519847,58.980122,39.690467,9.387528,1.804966,0.026058,0.403329,0.01051,10.510133,5.25947,7.773148,21.590187,49.417985,0.028014,0.517463,0.014496,81.347866,14.496018,0.960306,1.99e-12,2.86e-08,,,14.247942,5400000000000000.0,2.638714,,1.178806,0.543472,2.203364,2091.520001,14.519847,2.076447,,,,12.634568,25.362333,0.465927,,,0.0,0.0,2.638714,,p-type,0.018,104.9,4228.0,36.0,1.0,25.0,1.0,Generalized,483.0,5.929058,0.247409,2.2,-0.6,1000.0,21.90627,1.66e-30,OFF,Center Point,3000000000000000.0,30.0,2000000000000000.0,4000000000000000.0,OFF,SunsVoc Rsh (Module),0.45,0.0,Thermocouple,2.0,10.0,-0.05,3.0108,0.01,A,0.0,1.0,0.0,0.0,Full IV,,1/19/2022 13:44,,FSEC_Shell-M55.mfi,,,,,,Sinton,,,F0201-0041,,,,,,,,,,,6330432695.0,2022-01-19 13:44:00
,,,,,,,,,,20220119_134600_SHELL_M55_6330432695,,,,,19851.0,20220119_134504_6330432695_02,20220119_SHELL_M55,2022-01-19 13:46:00,20220119.0,134504,483.0,0.247409,2.2,-0.6,0.0,60.0,440.0,18.0,0.0,1500.0,3000.0,5000.0,180000.0,24062.0,DJC,IVT20220119-SHELL_M55-20220119_134504_6330432695_X_02.txt,IVT20220119-SHELL_M55-20220119_134504_6330432695_X_02.mfr,3.126529,21.531675,2.725954,14.528935,39.605204,58.831777,9.367361,1312.063095,1.816457,0.029805,0.598102,0.025986,0.403582,0.010488,10.487555,3823.206073,5.292953,2.725954,14.528935,58.831777,39.605204,9.367361,1.816457,0.025986,0.403582,0.010488,10.487555,5.292953,7.977793,21.664368,49.428862,0.028025,0.517659,0.014508,81.382433,14.507513,0.965852,1.98e-12,2.87e-08,,,14.308339,5370000000000000.0,2.653591,,1.164349,0.540975,2.239843,2164.876098,14.528935,2.149305,,,,13.016076,25.418105,0.474879,,,0.0,0.0,2.653591,,p-type,0.018,104.9,4228.0,36.0,1.0,25.0,1.0,Generalized,483.0,5.968083,0.247409,2.2,-0.6,1000.0,22.308451,1.66e-30,OFF,Center Point,3000000000000000.0,30.0,2000000000000000.0,4000000000000000.0,OFF,SunsVoc Rsh (Module),0.45,0.0,Thermocouple,2.0,10.0,-0.05,3.0108,0.01,A,0.0,1.0,0.0,0.0,Full IV,,1/19/2022 13:46,,FSEC_Shell-M55.mfi,,,,,,Sinton,,,F0201-0041,,,,,,,,,,,6330432695.0,2022-01-19 13:46:00
,,,,,,,,,,20220119_134700_SHELL_M55_6330432695,,,,,19852.0,20220119_134618_6330432695_01,20220119_SHELL_M55,2022-01-19 13:47:00,20220119.0,134618,483.0,0.247409,2.2,-0.6,0.0,60.0,440.0,18.0,0.0,1500.0,3000.0,5000.0,180000.0,24063.0,DJC,IVT20220119-SHELL_M55-20220119_134618_6330432695_X_01.txt,IVT20220119-SHELL_M55-20220119_134618_6330432695_X_01.mfr,3.126611,21.531494,2.711952,14.522743,39.384984,58.503603,9.315275,1281.899406,1.842614,0.029806,0.598097,0.025853,0.40341,0.010429,10.42924,3735.312435,5.369173,2.711952,14.522743,58.503603,39.384984,9.315275,1.842614,0.025853,0.40341,0.010429,10.42924,5.369173,8.015165,21.73789,49.512749,0.028033,0.517543,0.014508,81.384465,14.508135,0.964232,1.98e-12,2.85e-08,,,14.517265,5300000000000000.0,2.687698,,1.16166,0.539588,2.494416,2099.46364,14.522743,2.271558,,,,13.56156,25.600031,0.487021,,,0.0,0.0,2.687698,,p-type,0.018,104.9,4228.0,36.0,1.0,25.0,1.0,Generalized,483.0,6.017448,0.247409,2.2,-0.6,1000.0,20.853077,1.66e-30,OFF,Center Point,3000000000000000.0,30.0,2000000000000000.0,4000000000000000.0,OFF,SunsVoc Rsh (Module),0.45,0.0,Thermocouple,2.0,10.0,-0.05,3.0108,0.01,A,0.0,1.0,0.0,0.0,Full IV,,1/19/2022 13:47,,FSEC_Shell-M55.mfi,,,,,,Sinton,,,F0201-0041,,,,,,,,,,,6330432695.0,2022-01-19 13:47:00
,,,,,,,,,,,,,,,,,,,,,,,,,,,,,,,,,,,,,,,,,,,,,,,,,,,,,,,,,,,,,,,,,,,,,,,,,,,,,,,,,,,,,,,,,,,,,,,,,,,,,,,,,,,,,,,,,,,,,,,,,,,,,,,,,,,,,,,,,,,,,,,,,,,,,,,,,20220126_102758_SHELL_M55_6330432695,2022-01-26 10:27:58,0.9935500294444446,0.0021283253869444,0.0372153752499999,0.0071583399083333,0.0250108408015555,0.0008020588425,0.0021189153975,0.0002004516617777,6330432695.0,2022-01-26 10:27:58
20230.0,F0201-0041,X,3.0,0.025,16.128,1000,9/5,DSLR-CMOS,20220128_171155_SHELL_M55_6330432695_X_3s_0.025A_16.128V.jpg,20220128_171155_SHELL_M55_6330432695,,,,,,,,,,,,,,,,,,,,,,,,,,,,,,,,,,,,,,,,,,,,,,,,,,,,,,,,,,,,,,,,,,,,,,,,,,,,,,,,,,,,,,,,,,,,,,,,,,,,,,,,,,,,,,,,,,,,,,,,,,,,,,,,,,,,,,,,,,,,,,,,,,,,,,,,,6330432695.0,2022-01-28 17:11:55
20231.0,F0201-0041,X,3.0,0.195,19.181,1000,9/5,DSLR-CMOS,20220128_171224_SHELL_M55_6330432695_X_3s_0.195A_19.181V.jpg,20220128_171224_SHELL_M55_6330432695,12.4538955,0.0,0.0,0.0,,,,,,,,,,,,,,,,,,,,,,,,,,,,,,,,,,,,,,,,,,,,,,,,,,,,,,,,,,,,,,,,,,,,,,,,,,,,,,,,,,,,,,,,,,,,,,,,,,,,,,,,,,,,,,,,,,,,,,,,,,,,,,,,,,,,,,,,,,,,,,,,,,,,,6330432695.0,2022-01-28 17:12:24
20232.0,F0201-0041,X,3.0,0.296,19.787,1000,9/5,DSLR-CMOS,20220128_171253_SHELL_M55_6330432695_X_3s_0.296A_19.787V.jpg,20220128_171253_SHELL_M55_6330432695,5.5329651,0.0,0.0,0.0,,,,,,,,,,,,,,,,,,,,,,,,,,,,,,,,,,,,,,,,,,,,,,,,,,,,,,,,,,,,,,,,,,,,,,,,,,,,,,,,,,,,,,,,,,,,,,,,,,,,,,,,,,,,,,,,,,,,,,,,,,,,,,,,,,,,,,,,,,,,,,,,,,,,,6330432695.0,2022-01-28 17:12:53
20233.0,F0201-0041,X,1.0,1.392,22.556,1000,9/5,DSLR-CMOS,20220128_171322_SHELL_M55_6330432695_X_1s_1.392A_22.556V.jpg,20220128_171322_SHELL_M55_6330432695,4.4641626,0.0,0.0,0.0,,,,,,,,,,,,,,,,,,,,,,,,,,,,,,,,,,,,,,,,,,,,,,,,,,,,,,,,,,,,,,,,,,,,,,,,,,,,,,,,,,,,,,,,,,,,,,,,,,,,,,,,,,,,,,,,,,,,,,,,,,,,,,,,,,,,,,,,,,,,,,,,,,,,,6330432695.0,2022-01-28 17:13:22
20234.0,F0201-0041,X,1.0,2.394,24.02,1000,9/5,DSLR-CMOS,20220128_171345_SHELL_M55_6330432695_X_1s_2.394A_24.020V.jpg,20220128_171345_SHELL_M55_6330432695,3.1057612,0.0,0.0,0.0,,,,,,,,,,,,,,,,,,,,,,,,,,,,,,,,,,,,,,,,,,,,,,,,,,,,,,,,,,,,,,,,,,,,,,,,,,,,,,,,,,,,,,,,,,,,,,,,,,,,,,,,,,,,,,,,,,,,,,,,,,,,,,,,,,,,,,,,,,,,,,,,,,,,,6330432695.0,2022-01-28 17:13:45
20235.0,F0201-0041,X,1.0,3.392,25.302,1000,9/5,DSLR-CMOS,20220128_171408_SHELL_M55_6330432695_X_1s_3.392A_25.302V.jpg,20220128_171408_SHELL_M55_6330432695,1.2310151,0.0,0.0,0.0,,,,,,,,,,,,,,,,,,,,,,,,,,,,,,,,,,,,,,,,,,,,,,,,,,,,,,,,,,,,,,,,,,,,,,,,,,,,,,,,,,,,,,,,,,,,,,,,,,,,,,,,,,,,,,,,,,,,,,,,,,,,,,,,,,,,,,,,,,,,,,,,,,,,,6330432695.0,2022-01-28 17:14:08
